Repository: andrij-felenko/courses

# Корпус книг-курсів

```
root/            увесь контент: root/<вид>/<книга>/<тема>/
src/front/       рушій сайту — книга збирається в браузері з тих самих .md
writer_ua/       конвеєр письма
inwork/          робочі теки батчів
CLAUDE.md        види й схема корпусу
BOOKS.md         реєстр книг
```

## Як пишеться корпус

Статті пише конвеєр `writer_ua/`, і ним керує **оркестратор** — `writer_ua/runners/orchestrator.js`:
він тримає чергу одиниць, вирішує, що писати далі, і в кінці записує маніфест.

Оркестратор викликає **алгоритм** — `writer_ua/runners/algorithm.js`: це десять етапів над
однією одиницею, від цілі до збірки файла.

Запускає все `writer_ua/runners/start.js`:

```
node writer_ua/runners/start.js --book <книга> --topics <слуг,…> --ask writer_ua/runners/ask-file.js
```

## ⛔ Рішень не приймає ніхто, крім алгоритму

Усередині алгоритму **кожен запит іде окремому віддаленому агентові**: він читає завдання
цілком і повертає відповідь. Хто веде процес — кладе завдання у файл і чекає на відповідь у
файлі поруч.

**Категорично не можна вирішувати самому.** Ні що писати, ні які вставки потрібні, ні коли
робота скінчилась — усе це вже вирішено в правилах і в скрипті. Відповідь замість агента,
власний скрипт, правка правил чи коду, коміт — заборонені.

File: guide/embedded/napivprovidnyky/eeprom-fram/math-ferroelectric-hysteresis.md
# 🧮 Петля гістерезису під мікроскопом: звідки береться сигнал FRAM і де його межі

У розповіді про FRAM ми вже бачили петлю гістерезису й назвали дійових осіб на око: поляризація тримається на рівні залишкової **Pr** при знятому полі, а щоб перемкнути біт, треба подолати **коерцитивне поле Ec**. Картинка гарна, слова правильні — але за ними ховаються два питання, на які «на око» не відповісти, а від них залежить, чи взагалі можлива FRAM як пам'ять.

Перше: комірку читають, вимірюючи **заряд**, що перетікає при перемиканні. Скільки саме заряду? Від чого він залежить? І чому цей заряд ставить **жорстку нижню межу** на розмір комірки — чому не можна зробити її як завгодно крихітною й напхати в чип терабайти?

Друге: якщо менше Ec означає легший запис (менша напруга, менша енергія — усе, чого ми хочемо), то чому інженери не женуть Ec до нуля? Що фізично **не дає** зробити коерцитивне поле скільки завгодно малим?

Обидві відповіді ховаються в тій самій петлі — просто треба перестати дивитися на неї як на картинку й почати рахувати. Виведемо заряд перемикання `Q = 2·Pr·A` з першопринципів, доведемо, чому саме він — межа мініатюризації й надійності зчитування, а тоді покажемо формулами, які внутрішні поля підпирають Ec знизу. Складніше за множення й ділення нічого не знадобиться — уся фізика вже в означеннях, лишається їх акуратно розкрити.

## Означення: що таке P, Pr і Ec насправді

Три величини стоять в основі всього, тож дамо їм точний зміст, а не гасло.

**Поляризація** P (від лат. *polus* — «полюс») — це **дипольний момент на одиницю об'єму** матеріалу. Розберімо це повільно. Кожна елементарна комірка сегнетоелектричного кристала має крихітний зсув позитивних і негативних зарядів одне відносно одного — маленьку «стрілочку» від мінуса до плюса, дипольний момент. Якщо всі стрілочки дивляться врізнобіч, вони гасяться й сумарно матеріал незаряджений. Якщо ж вони дивляться **дружно** в один бік, їхні моменти складаються. Поляризація P — це саме сума всіх дипольних моментів у якомусь об'ємі, поділена на цей об'єм:

```
P = (сума дипольних моментів) / (об'єм)      [Кл·м / м³ = Кл/м²]
```

Зверніть увагу на розмірність — вона не випадкова, і саме вона зробить усю подальшу арифметику. Кулон-метр (момент) на кубічний метр (об'єм) дає **кулон на квадратний метр** — тобто заряд на площу, **поверхневу густину заряду**. Це не збіг: поляризований шматок матеріалу поводиться так, ніби на двох його протилежних гранях сидить зв'язаний заряд густиною рівно P. Плюсова грань там, куди дивляться стрілки-диполі, мінусова — звідки. Цю думку тримаймо міцно: **P — це заряд на квадратний метр грані**. З неї за хвилину виросте весь сигнал читання.

**Поле** E — зовнішнє електричне поле, яким ми діємо на матеріал, притискаючи диполі до бажаної орієнтації. Одиниця — вольт на метр (В/м): подамо на конденсатор із сегнетоелектриком напругу U, а товщина шару d — і всередині маємо поле приблизно E = U/d.

Тепер оживімо петлю. Тягнемо поле E в один бік — диполі, що дивилися «не туди», один за одним перекидаються, і P росте, аж поки **всі** не вишикувалися: настає **насичення**, далі рости нема куди. Тепер знімемо поле до нуля. Ось де вся суть FRAM: диполі **не розсипаються** назад у безлад, бо вишикуваний стан для них енергетично стійкий — застрягли в потенційній ямі. Поляризація при E=0 не падає в нуль, а тримається на рівні

```
залишкова (remanent) поляризація  =  ±Pr
```

Слово **remanent** — від лат. *remanere*, «лишатися»: те, що лишилось, коли причину прибрали. Ось він, збережений біт: поле зняли, живлення нема — а диполі стоять, і P = +Pr. Перекинемо їх полем у протилежний бік, знову знімемо поле — матимемо −Pr. Два стійкі стани при нульовому полі, **+Pr** і **−Pr**, — це фізичні «1» і «0».

**Коерцитивне поле** Ec (від лат. *coercere* — «приборкувати, силувати») — це поле, яке треба прикласти **проти** наявної поляризації, щоб зіштовхнути диполі через бар'єр і масово їх перекинути. На петлі це точка, де крива перетинає вісь E: при E = −Ec поляризація проходить через нуль дорогою з +Pr у −Pr. Менше за Ec поле лише трохи «хитне» диполі, вони повернуться; більше — і біт перекинувся. Ec — це **поріг перемикання**, ціна перезапису.

> 🔧 **Навіщо це.** Розрізняйте три різні P на петлі, бо їх весь час плутають. **Поляризація насичення** Ps — коли всі диполі вже вишикувані, поле ще прикладене (найвища точка). **Залишкова** Pr — те, що лишилось при E=0 (трохи менше за Ps, бо частина диполів «розслабилась»). Саме **Pr**, а не Ps, — це те, що зберігається без живлення й що ми зрештою читаємо: сигнал біта живе на залишковій поляризації, тому в усіх формулах сигналу стоїть Pr. А **Ec** — окрема вісь, поле, а не поляризація; вона задає не *що* зберігається, а *скільки коштує* перемкнути.

## Інтуїція: чому різниця двох станів, а не сам стан

Перш ніж виводити сигнал читання, збудуймо правильну картинку — інакше формула здаватиметься чаклунством.

Наївно думати, що читати треба **сам стан**: заміряти поляризацію й подивитися, +Pr вона чи −Pr. Але поляризація — це застигла орієнтація диполів усередині кристала; вона не тече дротом, її не подаси на вхід підсилювача. Ми не можемо «побачити» P напряму — ми бачимо лише **струм**, тобто рух заряду. А заряд рухається тільки тоді, коли P **міняється**.

Тому справжнє питання не «яка зараз поляризація?», а «**наскільки вона зміниться**, якщо я силоміць заганяю комірку в один певний стан?». Уявімо: подаємо на комірку сильне поле «запиши 0», тобто женемо її в −Pr, і дивимось, скільки заряду при цьому перетекло.

Тут — вся хитрість. Якщо комірка вже була в −Pr («0»), диполі майже не рухаються: перетече крихітний заряд. Якщо ж вона була в +Pr («1»), усі диполі мусять перекинутися з +Pr аж у −Pr — а це **найбільша можлива** зміна поляризації, і перетече великий заряд. Ми не міряємо стан — ми міряємо **величину перекиду**, і за нею впізнаємо, звідки комірка стартувала. Великий заряд — була «1»; малий — була «0».

Ось чому в сигнал входить **різниця** двох станів, а не абсолютне значення. Стан «1» від стану «0» відрізняється переходом на всю висоту петлі — від +Pr до −Pr, тобто на **2·Pr**. Це і є та «висота сигналу», яку природа нам дає. Усе інше — множення на площу й ділення на ємність.

Аналогія майже точна: це та сама логіка, що в динамічній пам'яті. У [DRAM-комірці](book:electronics/dram-cell) біт теж читають, висипаючи крихітний заряд конденсатора на довгу біт-лінію й ловлячи ледь помітний стрибок напруги чутливим підсилювачем. FRAM робить рівно те саме, тільки заряд дає не конденсатор, а **перекид поляризації**. І межа тут спільна: заряд крихітний, лінія «важка», сигнал тонесенький. Різниця, де аналогія ламається: у DRAM заряд просто витік би сам, тому її треба безперервно освіжати; у FRAM поляризація тримається роками — освіжати не треба, але кожне читання, як ми зараз побачимо, **руйнує** біт і його доводиться дописувати назад.

## Формальний апарат: виводимо заряд перемикання Q = 2·Pr·A

Тепер перекладемо картинку в арифметику. Виявиться однорядково — уся робота вже зроблена в означеннях.

Почнімо з того, що ми вкарбували раніше: **поляризація — це поверхнева густина зв'язаного заряду на грані**. Розмірність Кл/м² ми отримали не випадково. Тож заряд, зв'язаний на електроді комірки площею A при поляризації P, — це просто густина на площу:

```
q = P · A          [Кл/м² · м² = Кл]
```

Комірка FRAM — це сегнетоелектричний конденсатор: тонкий шар матеріалу між двома електродами площею A. Коли ми читаємо, ми силоміць переганяємо комірку з того стану, де вона була, в один фіксований (скажімо, в −Pr). Заряд на електроді при цьому міняється від початкового до кінцевого, а через зовнішнє коло протече саме **різниця**:

```
Q = q_кінц − q_поч = A · (P_кінц − P_поч) = A · ΔP
```

Тепер підставмо два випадки — і побачимо весь сенс читання.

**Випадок «була 1» (стартувала з +Pr, женемо в −Pr):**

```
ΔP = P_кінц − P_поч = (−Pr) − (+Pr) = −2·Pr
Q_переключення = A · 2·Pr        ← БАГАТО заряду: диполі перекинулись
```

**Випадок «була 0» (стартувала з −Pr, женемо в −Pr):**

```
ΔP ≈ 0            (диполі вже там, перекидати нема чого)
Q ≈ (мала лінійна добавка від діелектрика) ≪ 2·Pr·A
```

Ось і вся формула сигналу. Заряд читання — це різниця між «багато» й «майже нічого», і його **корисна величина**, той сигнал, за яким відрізняють «1» від «0», дорівнює

```
┌─────────────────────────┐
│   Q = 2 · Pr · A         │   заряд перемикання = сигнал біта
└─────────────────────────┘
```

Двійка — не косметика, а фізика: біт живе на **розмаху** петлі 2·Pr, бо стани симетричні відносно нуля (+Pr і −Pr). Помиляються ті, хто пише Q = Pr·A: це заряд одного стану відносно нуля, а не різниця двох станів, і саме різниця — те, що вимірюється.

**Приклад (порахуймо реальний заряд).** Візьмімо типовий FRAM-конденсатор на плівці цирконату-титанату свинцю (PZT):

```
дано:   Pr ≈ 20 мкКл/см²   (для PZT-плівок Pr бувають ~10–45 мкКл/см²)
        A  ≈ 1 мкм²        (сторона комірки ~1 мкм)

переведемо в СІ-сумісні одиниці:
   Pr = 20·10⁻⁶ Кл/см² = 20·10⁻⁶ / (10⁻⁴ м²) = 0.2 Кл/м²
   A  = 1 мкм² = (10⁻⁶ м)² = 10⁻¹² м²

рахуємо:
   Q = 2 · Pr · A = 2 · 0.2 · 10⁻¹² = 4·10⁻¹³ Кл = 0.4 пКл
```

Нуль ціла чотири десятих пікокулона. Це **надзвичайно мало** — але поки що просте число. Уся драма починається, коли цей заряд треба **побачити**.

![Ланцюг сигналу читання: перекид стану дає ΔP=2Pr, помножений на площу — заряд Q=2·Pr·A, що висипається на ємність біт-лінії й дає крихітний стрибок напруги; при зменшенні площі сигнал колапсує до шуму](/guide/embedded/napivprovidnyky/eeprom-fram/img/switching-charge.svg)
*Різниця двох станів по поляризації — рівно 2·Pr (висота петлі). Помножена на площу комірки A, вона дає заряд перемикання Q = 2·Pr·A; цей заряд висипається на ємність біт-лінії C_біт і перетворюється на стрибок напруги ΔV = Q/C_біт. Для типових чисел виходять одиниці мілівольтів — уже близько до шуму. Зменшуємо площу A — заряд і напруга падають, а ємність лінії майже не меншає: є найменша площа, нижче якої «1» не відрізнити від «0».*

## Де це працює в темі: чому Q задає підлогу розміру комірки

Тепер найважливіше — навіщо ми це рахували. Заряд 2·Pr·A не лежить у вакуумі: його треба перетворити на **напругу**, бо підсилювач вимірює вольти, а не кулони. І саме цей крок ставить межу на все.

Коли комірку читають, її заряд висипається на **біт-лінію** — довгий металевий провідник, що йде через увесь стовпчик пам'яті до чутливого підсилювача. У цієї лінії є власна паразитна **ємність** C_біт: вона задана геометрією металу (довжиною й сусідством інших ліній) і практично не залежить від того, яка комірка на ній сидить. Заряд Q, висипаний на ємність C_біт, дає стрибок напруги за шкільним співвідношенням «заряд = ємність × напруга»:

```
ΔV = Q / C_біт = 2·Pr·A / C_біт
```

Ось де 0.4 пКл перетворюється на щось вимірне. Підставмо типову ємність біт-лінії:

```
дано:   Q ≈ 0.4 пКл = 4·10⁻¹³ Кл
        C_біт ≈ 200 фФ = 2·10⁻¹³ Ф

ΔV = Q / C_біт = 4·10⁻¹³ / 2·10⁻¹³ ≈ 2 мВ
```

**Дві мілівольти.** Це весь сигнал, на якому підсилювач мусить упевнено вирішити «1» чи «0». Для порівняння: власний шум підсилювача й розкид порогів — теж одиниці мілівольтів, а над усім ще висить [теплове тремтіння напруги](book:electronics/thermal-noise), пропорційне √(kT/C), яке для малих ємностей само дає мілівольти. Тобто ми працюємо на межі: сигнал і шум — одного порядку.

А тепер поставмо фатальне питання: **що буде, якщо зменшити комірку**, щоб напхати в чип більше пам'яті? Розмір комірки — це її площа A. Дивимось на формулу:

```
ΔV = 2·Pr·A / C_біт
```

Зменшуємо A вдвічі — сигнал ΔV падає вдвічі. Здавалося б, зменшмо заодно й лінію, хай C_біт теж упаде — сигнал відновиться. Але не виходить: **C_біт задає не комірка, а довжина металевої біт-лінії**, яка тягнеться повз сотні інших комірок стовпчика. Скоротити її можна лише зменшивши весь масив, а не окрему комірку. Тож при мініатюризації **чисельник падає, а знаменник тримається** — і сигнал ΔV невблаганно сповзає до шуму.

Звідси — фундаментальна **підлога розміру комірки FRAM**. Є найменша площа A_min, при якій

```
ΔV = 2·Pr·A_min / C_біт   ще впевнено більша за шум і розкид порогів.
```

Менша комірка — сигнал тоне в шумі, надійність зчитування руйнується: підсилювач починає плутати «1» і «0». Ось чому FRAM історично відстає від флеш-пам'яті за щільністю на кілька технологічних поколінь: не тому, що диполі погані, а тому, що **сигнал прив'язаний до площі**, і зменшувати її нескінченно не можна. Флеш-комірка міряє не заряд перекиду, а поріг транзистора, і масштабується легше; FRAM за це платить розміром.

І тут видно, чому **Pr — головна ручка** всієї технології. Підняти Pr (кращим матеріалом, ліпшою плівкою) — означає підняти сигнал при тій самій площі, а отже, **опустити підлогу A_min** і втиснути більше пам'яті. Уся гонитва за новими сегнетоелектриками (від PZT до легованого оксиду гафнію) — це, серед іншого, гонитва за більшим Pr на меншій площі. Формула `Q = 2·Pr·A` — не просто визначення сигналу; це рівняння, що прямо диктує, скільки бітів вмістить чип і наскільки надійно вони читатимуться.

> 🔧 **Навіщо це.** Коли бачите в даташиті FRAM скромну щільність (кілобіти-мегабіти проти гігабайтів у флеші) — тепер знаєте фізичну причину, а не просто «так вийшло». Сигнал читання ΔV = 2·Pr·A / C_біт **лінійний за площею комірки**, а ємність біт-лінії від площі майже не залежить. Тому комірку не можна дрібнити нескінченно: нижче A_min сигнал тоне в шумі. Практичний висновок для системного інженера: FRAM бери там, де цінні **швидкість, ресурс і мала енергія на малих обсягах** (лічильники, лог по живленню, часті уставки), і не чекай від нього флеш-щільності — це не недогляд виробника, а межа, вписана в `Q = 2·Pr·A`.

## Друга межа: чому Ec не можна зробити скільки завгодно малим

Розібравшись із сигналом, вернімося до другого питання — до коерцитивного поля Ec. На перший погляд, чим менше Ec, тим краще: менший поріг перемикання означає меншу напругу запису, меншу енергію, простіше живлення. Чому б не зробити Ec крихітним?

Бо той самий низький поріг, що полегшує **наш** запис, полегшує й **чужий**, небажаний перекид. Диполь, який легко перекинути ззовні, так само легко перекидається зсередини — тепловим поштовхом чи внутрішнім полем. А внутрішні поля в комірці є завжди, і вони нікуди не діваються. Розберімо три сили, що підпирають Ec знизу.

**1. Деполяризувальне поле E_dep.** Ось найважливіше й найтонше. Поляризований шар несе на гранях зв'язаний заряд густиною Pr. Електроди намагаються його **екранувати** — стягнути до себе компенсаційний заряд, — але роблять це **не ідеально**: трохи некомпенсованого заряду лишається. Цей залишок створює всередині шару поле, спрямоване **проти** самої поляризації — тобто поле, що прагне повернути диполі в нуль, **розрядити біт**. Його величина:

```
E_dep = − Pr / (ε₀ · ε)

   ε₀ ≈ 8.85·10⁻¹² Ф/м   — електрична стала
   ε                       — діелектрична проникність сегнетоелектрика
   знак «−»                — поле дивиться ПРОТИ поляризації
```

(У реальній комірці E_dep слабший за цю «голу» оцінку — рівно настільки, наскільки добре електроди екранують заряд; але напрямок незмінний: **проти P**.) Ось фізичний зміст: сама поляризація породжує поле, що її ж намагається знищити. Це головна причина **втрати даних із часом** — коротко-часового спаду збереження: якщо Ec малий, деполяризувального поля вистачить, щоб поступово перекинути диполі назад, і біт «сам розсмокчеться». Щоб цього не сталося, коерцитивне поле мусить **перекривати** деполяризувальне: Ec > |E_dep|. Це вже дає нижню межу.

**2. Поле відбитку, imprint E_imp.** З часом (і від нагрівання) у сегнетоелектрику накопичуються й дрейфують заряджені дефекти — насамперед вакансії кисню. Вони осідають так, що створюють **сталий внутрішній зсув** — постійне поле E_imp в один певний бік. Наслідок видно прямо на петлі: вона **з'їжджає вздовж осі E**. Один зі станів стає «улюбленим» (комірка сама тяжіє до нього), а протилежний — важким для запису, бо тепер треба долати не лише Ec, а й E_imp проти себе. У крайньому разі це призводить до відмови запису або читання: комірка «застрягає» в одному біті. Тому робоче поле мусить мати запас і на imprint, а Ec — бути достатньо великим, щоб зсунута петля все одно давала два розрізнимі стани.

**3. Теплові поштовхи (kT).** Диполь сидить у потенційній ямі; висота бар'єра між «1» і «0» тим більша, чим більше Ec (грубо, бар'єр росте разом із коерцитивним полем). Теплова енергія kT (при кімнатній температурі kT ≈ 0.026 еВ) весь час штовхає диполь, і за законом Арреніуса ймовірність спонтанного перекиду через бар'єр висоти U_бар:

```
швидкість перекиду ~ exp(− U_бар / kT)
```

Експонента безжальна: опустимо бар'єр (тобто Ec) — і показник степеня падає, а ймовірність спонтанного перекиду злітає. Замало Ec — і теплове тремтіння само перекидатиме біти за роки, місяці, врешті години. Саме kT ставить остаточну, непереборну підлогу: навіть при ідеальних електродах і нульових дефектах бар'єр мусить бути достатньо високим над kT, щоб дані трималися потрібний строк (десятиліття). А високий бар'єр — це відчутне Ec.

![Три сили підпирають коерцитивне поле знизу: imprint зсуває петлю по осі поля, деполяризувальне поле тягне поляризацію в нуль, теплові поштовхи перекидають диполі через бар'єр; тому робоче поле має перекривати Ec, а Ec — суму внутрішніх полів](/guide/embedded/napivprovidnyky/eeprom-fram/img/ec-floor.svg)
*Ідеальна петля (пунктир) симетрична відносно нуля. Реальна (суцільна) з'їхала вздовж осі E на величину imprint E_imp — заряджені дефекти зробили один стан «улюбленим». Деполяризувальне поле E_dep = −Pr/(ε₀·ε) тягне поляризацію назад у нуль, а теплові поштовхи kT перекидають диполі через бар'єр тим легше, чим нижчий Ec. Тому має виконуватись ланцюжок E_write > Ec > E_dep + E_imp: зробити Ec крихітним — значить дозволити внутрішнім полям самим стерти біт.*

Складімо все в один ланцюжок нерівностей — він і є відповіддю на друге питання:

```
E_write  >  Ec  >  |E_dep| + E_imp   (+ запас над kT-межею)
   │          │          │
   │          │          └─ внутрішні поля, що прагнуть перекинути біт самі
   │          └─ поріг перемикання: мусить їх перекривати
   └─ робоче поле запису: мусить упевнено долати поріг
```

Ось чому Ec не можна робити скільки завгодно малим. Малий Ec полегшує запис — але водночас **віддає біт на поталу** деполяризації, imprint і тепла: пам'ять перестає **пам'ятати**. Існує **оптимальне вікно**: Ec достатньо велике, щоб дані трималися десятиліттями, і достатньо мале, щоб робочої напруги чипа (кількох вольтів на товщині шару) вистачало для впевненого запису. Уся інженерія сегнетоелектричної плівки — це пошук цього вікна: підняти Pr (для сигналу), утримати Ec у вікні (для збереження й запису), придушити дефекти (щоб E_imp не з'їдав запас).

> 🔧 **Навіщо це.** Два практичні наслідки для того, хто ставить FRAM у пристрій. Перший — **збереження не безмежне**: попри «трильйони циклів» ресурсу, дані у FRAM тримаються не вічно, а десятиліття, і межу цю задають деполяризація та imprint, підсилені **температурою** (гарячий пристрій старіє швидше — kT в експоненті). Тому в даташиті шукайте параметр *retention* при робочій температурі, а не лише *endurance*. Другий — **напруга запису має запас**: не женіть живлення FRAM до нижньої межі, бо запис мусить упевнено долати Ec разом із imprint-зсувом; «на межі» комірка запишеться не до кінця, і з часом такий недописаний біт легше перекинеться. Обидва застереження — прямий наслідок ланцюжка E_write > Ec > E_dep + E_imp.

## Разом: одна петля, дві межі

Пройдімо нитку суцільно, бо два висновки виросли з однієї картинки.

Ми почали з того, що петля гістерезису — не ілюстрація, а рівняння. Поляризація P за самим означенням — це заряд на квадратний метр грані; звідси заряд стану q = P·A, а різниця двох станів дає сигнал читання `Q = 2·Pr·A`. Двійка — від симетрії ±Pr; читаємо ми не стан, а **величину перекиду**, тому в сигнал входить розмах петлі.

Цей заряд, висипаний на ємність біт-лінії, стає напругою `ΔV = 2·Pr·A / C_біт` — і саме тут з'явилася **перша межа**: сигнал лінійний за площею комірки, а ємність лінії від неї не залежить, тож є найменша площа A_min, нижче якої «1» не відрізнити від «0». Ось фізична причина скромної щільності FRAM і роль Pr як головної ручки мініатюризації.

Тоді ми повернулися до коерцитивного поля й побачили **другу межу**: Ec не можна опускати до нуля, бо деполяризувальне поле E_dep = −Pr/(ε₀·ε), imprint E_imp та теплові поштовхи kT самі перекинуть біт. Звідси ланцюжок E_write > Ec > E_dep + E_imp і оптимальне вікно, у якому дані і тримаються, і переписуються.

Обидві межі — не вади конкретного виробника, а закони, вписані в фізику диполя. Вони пояснюють усе, що в базовій розповіді ми брали на віру: чому FRAM швидка й невибаглива до ресурсу, але **дрібна за обсягом** і **не вічна за збереженням**. Петля гістерезису — це не картинка в підручнику; це водночас і носій біта, і формула його сигналу, і причина його меж.
