Repository: andrij-felenko/courses

# Корпус книг-курсів

```
root/            увесь контент: root/<вид>/<книга>/<тема>/
src/front/       рушій сайту — книга збирається в браузері з тих самих .md
writer_ua/       конвеєр письма
inwork/          робочі теки батчів
CLAUDE.md        види й схема корпусу
BOOKS.md         реєстр книг
```

## Як пишеться корпус

Статті пише конвеєр `writer_ua/`, і ним керує **оркестратор** — `writer_ua/runners/orchestrator.js`:
він тримає чергу одиниць, вирішує, що писати далі, і в кінці записує маніфест.

Оркестратор викликає **алгоритм** — `writer_ua/runners/algorithm.js`: це десять етапів над
однією одиницею, від цілі до збірки файла.

Запускає все `writer_ua/runners/start.js`:

```
node writer_ua/runners/start.js --book <книга> --topics <слуг,…> --ask writer_ua/runners/ask-file.js
```

## ⛔ Рішень не приймає ніхто, крім алгоритму

Усередині алгоритму **кожен запит іде окремому віддаленому агентові**: він читає завдання
цілком і повертає відповідь. Хто веде процес — кладе завдання у файл і чекає на відповідь у
файлі поруч.

**Категорично не можна вирішувати самому.** Ні що писати, ні які вставки потрібні, ні коли
робота скінчилась — усе це вже вирішено в правилах і в скрипті. Відповідь замість агента,
власний скрипт, правка правил чи коду, коміт — заборонені.

File: root/cat/cat-hw-instruments/hss-steels-overview/hss-steels-overview-d.md
# Швидкорізальні сталі (HSS, HSS-Co, HSS-TiN): маркування та хімічний склад

<preknowlist>
- [Свердла по металу HSS (2.0–8.0 мм)](root:cat-hw-instruments/hss-drill-set) — практичні типи спіральних свердел та базові сфери їхнього застосування при обробці конструкційних металів
- [Змащувально-охолоджувальні рідини (ЗОР) для свердління та різання металів](root:cat-hw-instruments/coolants-cutting-fluids) — роль ЗОР у зниженні температури різання, зменшенні тертя та запобіганні термічному відпуску інструментальних сталей
- [Геометрія та відновлення заточки спіральних свердел по металу](root:cat-hw-instruments/drill-sharpening-geometry) — кути заточування передньої та задньої поверхонь свердла та кут при вершині для оцінки зносу різальної кромки
</preknowlist>

## Чому інструмент втрачає твердість під нагрівом

Кожен майстер чи оператор металообробного верстата, який намагався висвердлити отвір у деталлю з конструкційної сталі за допомогою звичайного свердла з вуглецевої інструментальної сталі (наприклад, поширених марок У8, У10 чи У12), чудово знає характерне відчуття раптової відмови інструмента. Спочатку свердло впевнено врізається в метал, утворюючи рівномірну блискучу стружку. Проте варто трішки підвищити оберти шпинделя, збільшити подачу чи заглибитися на кілька міліметрів без виводу стружки, як із зони різання починає йти легкий димок, стружка змінює колір на темно-синій, а сам різальний кінчик миттєво втрачає гостроту. Замість знімання матеріалу свердло починає лизати поверхню, виділяючи снопи іскор, і за лічені секунди остаточно заклинює, залишаючи в отворі оплавлену, загладжену та зіповану кромку.

Цей катастрофічний знос не є наслідком механічного сколу кромки чи недостатнього притискного зусилля. Головна причина відмови полягає у глибоких фізико-механічних та фазових перетвореннях, які відбуваються всередині мікроструктури сталі під впливом високої температури. Під час механічного різання металу майже весь обсяг механічної роботи, витрачений на пластичне деформування зрізуваного шару заготовки та на тертя збігаючої стружки об передню поверхню інструмента, неминуче перетворюється на теплову енергію. 

Тепло виділяється одночасно у трьох локальних зонах контакту:
1. У первинній зоні зсуву (зоні пластичної деформації прямо перед різальною кромкою). 2. У вторинній зоні тертя (в місці притискання стружки до передньої поверхні різального клина). 3. У третинній зоні тертя (на задній поверхні інструмента, яка контактує з обробленою поверхнею деталі).

Оскільки теплопровідність сталі обмежена, у вузькому об'ємі металу біля самої кромки виникає висока концентрація теплового потоку. У результаті температура різального клина стрибає від кімнатної до 300–400 °C за вважані частки секунди, а при підвищенні швидкості різання чи тривалому свердлінні легко сягає 600–700 °C.

Щоб зрозуміти, чому звичайна вуглецева інструментальна сталь абсолютно беззахисна перед подібним нагрівом, потрібно детально розглянути металургійні механізми формування її твердості. Висока твердість вуглецевих сталей за кімнатної температури (близько 62–65 HRC за шкалою Роквелла) є результатом гартування. Під час нагріву сталі понад 750–800 °C атоми вуглецю повністю розчиняються в аустеніті (від прізвища британського металурга сера Вільяма Чандлера Робертса-Остіна — @@en|Austenite@@), який має гранецентровану кубічну кристалічну ґратку. При наступному швидкому охолодженні у воді чи олії атоми вуглецю фізично не встигають вийти з розчину шляхом дифузії. Утворюється перенасичений твердий розчин вуглецю в α-залізі з викривленою тетрагональною кристалічною ґраткою — мартенсит (від прізвища німецького металурга Адольфа Мартенса — @@de|Martensit@@). Саме ця викривлена, високонапружена кристалічна ґратка мартенситу створює високий опір руху дислокацій, забезпечуючи матеріалу колосальну твердість і міцність за кімнатної температури.

Однак загартований мартенсит є термодинамічно нестабільною, метастабільною фазою. Щойно температура в зоні різання перевищує 150–200 °C, атоми заліза та вуглецю отримують додаткову кінетичну енергію, достатню для активації атомарної дифузії. Вуглець починає стрімко виходити з міжвузлів тетрагональної ґратки мартенситу, об'єднуючись із атомами заліза у карбід заліза — цементит (від латинського *caementum* — битий камінь, @@de|Zementit@@). Цей фазовий процес розпаду перенасиченого розчину називається термічним відпуском (англ. *tempering* — @@en|tempering@@). 

З підвищенням температури виділені частки цементиту починають стрімко коагулювати — укрупнюватися та зливатися між собою, щоб зменшити міжфазну поверхневу енергію. Внутрішні мікронапруження у кристалічній ґратці знімаються, тетрагональний мартенсит остаточно перетворюється на м'яку ферито-цементитну суміш (від латинського *ferrum* — залізо, @@de|Ferrit@@). У результаті твердість матеріалу катастрофічно падає з вихідних 64 HRC до 30–35 HRC. Як тільки твердість інструмента стає порівнянною із твердістю оброблюваної заготовки, різальний клин під дією нормальних і дотичних напружень зазнає миттєвої пластичної деформації: гострий кут зминається, округлюється, тертя зростає лавиноподібно, і інструмент остаточно «згоряє».

![Графік показує різке падіння твердості вуглецевої сталі після 200 °C порівняно зі стабільністю HSS до 600 °C](img/hss-hardness-vs-temperature-curve.svg)
*Залежність твердості вуглецевої інструментальної сталі та швидкорізальної сталі HSS від температури в зоні різання.*

Спроби боротися з термічним відпуском виключно зовнішніми заходами — наприклад, щедрим залишком [змащувально-охолоджувальних рідин](root:cat-hw-instruments/coolants-cutting-fluids), підбором оптимальної [геометрії заточування свердел](root:cat-hw-instruments/drill-sharpening-geometry) чи зменшенням подачі при роботі на [свердлильній стійці з лещатами](root:cat-hw-instruments/drill-press-stand) — дозволяють лише частково знизити пікові температури, але не розв'язують фундаментального обмеження матеріалу. Для підвищення продуктивності обробки потрібно збільшувати швидкість різання, що неминуче викликає пропорційне зростання температури в зоні контакту.

На межі XIX та XX століть американський інженер @@en|Frederick Winslow Taylor@@ (Фредерик Тейлор) та металург @@en|Maunsel White@@ (Моунсел Уайт) здійснили революційний прорив у промисловій металообробці. Шукаючи спосіб підвищити продуктивність механічної обробки на заводах @@en|Bethlehem Steel@@, вони експериментували зі сталями, легованими вольфрамом та хромом. Випадково піддавши інструмент гартуванню при аномально високих температурах, близьких до точки плавлення (понад 1200 °C), з наступним високотемпературним відпуском, вони виявили неймовірний ефект: інструмент не лише не втрачав твердість при нагріві до темно-червоного світіння (близько 600 °C), а й ставав ще твердішим. Це явище отримало назву червоностійкості (англ. *red hardness* — @@en|red hardness@@), а нові сплави нарешті дозволили підвищити швидкість різання в кілька разів, започаткувавши еру швидкорізальних сталей (англ. *high-speed steel* — @@en|High-Speed Steel@@, @@en|HSS@@). Класична вольфрамова сталь T1 (з вмістом вольфраму близько 18%) стала стандартом на десятиліття, доки у першій половині XX століття через дефіцит вольфраму не з'явилися молібденові швидкорізи серії M, а пізніше — кобальтові сплави та захисні PVD-покриття.

Залежність між швидкістю різання, температурою нагріву та ресурсом різальної кромки описується за допомогою [рівняння стійкості інструмента Тейлора](root:cat-hw-instruments/hss-steels-overview/math-hss-tool-life-taylor-equation.md), яке математично пов'язує швидкість зйому матеріалу з часом збереження твердості інструмента.

Вирішення проблеми термостійкості вимагало від металургів створення кардинально нового класу інструментальних сталей. У їхню структуру потрібно було ввести такі легувальні елементи, які б не лише сповільнювали дифузію вуглецю та розпад мартенситу (@@de|Martensit@@), а й утворювали спеціальні надтверді карбідні фази, стійкі до коагуляції при температурах 550–600 °C.

## Роль легувальних елементів у швидкорізальних сталях

Щоб інструментальна сталь була здатною зберігати високу твердість (понад 60 HRC) при температурах червоного світіння (550–650 °C), її мікроструктура повинна володіти двома ключовими металургійними властивостями: стійкістю мартенситної матриці до зневуглецьовування та наявністю високодисперсних термостійких карбідів. Якщо у звичайній вуглецевій сталі цементит виділяється й коагулює вже при 250 °C, перестаючи створювати перешкоди для дислокацій (від латинського *dislocatio* — зміщення, @@en|dislocations@@), то у швидкорізальній сталі спеціальні легувальні елементи повністю змінюють механіку фазових перетворень.

До складу швидкорізальних сталей увійшли п'ять основних легувальних компонентів: вольфрам, молібден, ванадій, хром і кобальт. Кожен із них виконує чітко розграничену роль у формуванні матриці та карбідної фази.

Вольфрам (нім. *Wolfram* — @@de|Wolfram@@) є історично першим та основним карбідоутворювальним елементом швидкорізів. Маючи великий атомний радіус і низький коефіцієнт дифузії в залізі, вольфрам зв'язує вуглець у міцні первинні карбіди (від німецького *Karbid* — @@de|Karbid@@) типу `M₆C` (зокрема `Fe₃W₃C` або `Fe₄W₂C`). Ці карбіди утворюються ще під час кристалізації зливка і не розчиняються в аустеніті (@@en|Austenite@@) навіть при нагріві під гартування до 1220–1280 °C. Нерозчинені первинні карбіди (об'ємна частка 5–10%) виконують дві важливі функції: по-перше, вони механічно стримують ріст зерен аустеніту під час високотемпературного нагріву, а по-друге, рівномірно розподіляються по матриці, забезпечуючи високу абразивну зносостійкість матеріалу.

Молібден (від грецького *molybdos* — свинець, @@el|molybdos@@) за своїми електронно-хімічними властивостями є найближчим аналогом вольфраму. Він утворює аналогічні карбіди `M₆C` та розчиняється в мартенситі (@@de|Martensit@@). Оскільки атомна маса молібдену майже вдвічі менша за атомну масу вольфраму, молібден металургійно ефективніший: 1 масова частка молібдену заміщує приблизно 1.8–2.0 масові частки вольфраму. Молібденові швидкорізальні сталі мають меншу густину, підвищену в'язкість та кращу пластичність при гарячому деформуванні, хоча вимагають точнішого контролю атмосфери печі через підвищену схильність до зневуглецьовування.

Для об'єктивної розрахункової оцінки та зіставлення сукупного легувального потенціалу вольфрамових і молібденових марок металурги використовують уніфіковану [формулу вольфрамового еквівалента](root:cat-hw-instruments/hss-steels-overview/math-hss-alloying-tungsten-equivalent.md):

```
W_eq = W + 2·Mo    [розрахунок вольфрамового еквівалента]
```

де `W` та `Mo` — масові частки вольфраму й молібдену у відсотках. Розраховане значення дозволяє оцінити теоретичну червоностійкість (@@en|red hardness@@) інструментального сплаву незалежно від його конкретного хімічного типізування.

Ванадій (від імені давньоскандинавської богині краси Ванадіс — @@on|Vanadis@@) є найсильнішим карбідоутворювачем серед усіх компонентів HSS. Він утворює особливі спеціальні карбіди типу `VC` або `M₄C₃`. Мікротвердість карбідів ванадію сягає 2800 HV (за Віккерсом), що суттєво перевищує твердість кварцу та багатьох загартованих сталей. Первинні карбіди ванадію забезпечують виняткову опірність абразивному зношуванню при обробці високоабразивних матеріалів. Саме завдяки ванадію інструменти з підвищеним його вмістом довго зберігають гостроту леза — наприклад, прецизійні [ручні прецизійні надфілі](root:cat-hw-instruments/needle-files) або [монтажні скальпелі і леза](root:cat-hw-instruments/scalpel-set).

Хром (від грецького *chroma* — колір, @@el|chroma@@) вводиться в усі швидкорізальні сталі у строго визначеній пропорції — від 3.8% до 4.4%. Хром утворює карбіди `M₂₃C₆`, які мають порівняно низьку температуру розчинення в аустеніті (близько 1000–1050 °C). Під час нагріву під гарт карбіди хрому повністю розчиняються, насичуючи аустеніт хромом і вуглецем. Це забезпечує високу прогартовуваність (англ. *hardenability* — @@en|hardenability@@) сплаву: загартований інструмент отримує мартенситну структуру по всьому перерізу навіть при охолодженні на повітрі чи в олійній ванні, що запобігає коробленню та термічним тріщинам.

Кобальт (від німецького *Kobold* — гірський дух або гном, @@de|Kobold@@) посідає особливе місце у металургії HSS, оскільки він практично не утворює карбідів. Маючи повну розчинність у матриці заліза, атоми кобальту розчиняються в мартенситі (@@de|Martensit@@). Вони підвищують температуру плавлення сплаву, підвищують межу атомарної дифузії та значно підвищують теплопровідність інструментального матеріалу. Кобальт уповільнює розпад мартенситу і перешкоджає укрупненню вторинних карбідів при температурах 600–650 °C. Це дозволяє створювати високопродуктивні кобальтові сталі (серій HSS-Co / М35, М42), розраховані на обробку важкооброблюваних нержавіючих сталей та жароміцних сплавів.

![Мікроструктурна схема швидкорізальної сталі з розподілом мартенситної матриці, первинних та вторинних карбідів вольфраму, молібдену й ванадію](img/hss-carbide-microstructure-diagram.svg)
*Мікроструктурна схема швидкорізальної сталі з розподілом мартенситної матриці, первинних та вторинних карбідів вольфраму, молібдену й ванадію.*

Фундаментальним механізмом забезпечення високої твердості швидкорізальних сталей після термообробки є явище вторинного твердіння (дисперсійного твердіння, англ. *precipitation hardening* — @@en|precipitation hardening@@). При гартуванні з високих температур (1220–1280 °C) у структуру сталі фіксується високовуглецевий високолегований мартенсит, нерозчинені первинні карбіди та значна кількість залишкового аустеніту (англ. *retained austenite* — @@en|retained austenite@@, до 25–30%).

Для досягнення максимальних експлуатаційних властивостей загартований інструмент піддають багаторазовому (2–3 рази) відпуску при температурі 550–570 °C тривалістю по 1 годині. Під час цього нагріву відбувається два взаємопов'язані фазові процеси:
1. З мартенситу виділяється колосальна кількість ультрадисперсних (нанометрових) вторинних карбідів вольфраму, молібдену та ванадію типу `M₂C` та `VC`. 2. Залишковий аустеніт зневуглецьовується за рахунок виділення карбідів, втрачає стійкість і при наступному охолодженні перетворюється на додатковий свіжий мартенсит.

Виділені нанокарбіди рівномірно заклинюють кристалічні площини, блокуючи рух дислокацій. У результаті твердість швидкорізальної сталі після відпуску не падає, а навпаки зростає з 61–62 HRC до пікових 64–68 HRC. Оскільки для укрупнення цих термостійких нанокарбідів потрібна тривала дифузія при температурах вище 600 °C, готова інструментальна сталь зберігає свою високу твердість і зносостійкість у реальних умовах різання.

Завдяки такому фазовому складу інструменти зі швидкорізальної сталі — від масових [спіральних свердел по металу](root:cat-hw-instruments/hss-drill-set) до утилітарних [інструментів для заусенців](root:cat-hw-instruments/deburring-tools-and-scrapers) або килимків для захисту робочих поверхонь при розмітці [захисту робочих поверхонь](root:cat-hw-instruments/cutting-mats-and-prototyping-surfaces) — володіють стабільною працездатністю при значних теплових навантаженнях.

Для оцінки стійкості інструментальних матеріалів під час обробки конкретних марок конструкційних сталей розроблена практична [методика випробування зносу інструмента](root:cat-hw-instruments/hss-steels-overview/proj-hss-tool-selection-machining-test.md), що дозволяє порівняти ресурсомісткість базових HSS та збагачених легувальних сплавів.

Глибоке розуміння металургійної ролі кожного легувального елемента відкриває можливість легко декодувати хімічний склад швидкорізальних сталей за їхньою маркувальною позначкою у міжнародних та національних стандартах.

## Системи маркування та хімічна розшифровка HSS

Коли майстер або інженер тримає в руках свердло, фрезу чи шабер, на циліндричному хвостовику інструмента майже завжди можна помітити чітке клеймо: `M2`, `M35`, `HS 6-5-2`, `Р6М5` або `1.3343`. Для недосвідченого фахівця ці комбінації літер і цифр виглядають як випадковий набір хаотичних індексів. Однак спроба використати інструмент «наосліп» при обробці важкооброблюваної нержавіючої сталі або жароміцного сплаву швидко призводить до раптового перегріву та зносу різальної кромки.

Кожне маркування є стислим паспортним кодом, за яким приховано хімічний склад, металургійний клас і межі теплостійкості швидкорізальної сталі (англ. *high-speed steel* — @@en|HSS@@). Складність полягає в тому, що на світовому ринку паралельно співіснують кілька національних та міжнародних систем стандартизації. Щоб вільно орієнтуватися у виборі матеріалу, потрібно зрозуміти принципи кодування в чотирьох ключових стандартах: американському @@en|AISI@@, європейському @@en|EN@@ @@en|ISO@@, німецькому @@de|DIN@@ та міждержавному @@ru|ГОСТ@@.

Американська система @@en|AISI@@ (від назви Американського інституту чавуну та сталі — @@en|American Iron and Steel Institute@@) поділяє всі швидкорізальні сталі на дві великі групи за панівним карбідоутворювальним елементом:
1. Серія `T` (від англійського *Tungsten* — вольфрам, @@de|Wolfram@@): сталі з високим вмістом вольфраму (від 12% до 18%), винахід яких започаткували Тейлор і Уайт. Класичними представниками є марки `T1` (18% вольфраму) та `T15` (з високим вмістом ванадію). 2. Серія `M` (від англійського *Molybdenum* — молібден, @@el|molybdos@@): сталі, у яких основними легувальними елементами є молібден та вольфрам.

Цифровий індекс у маркуванні @@en|AISI@@ (наприклад, `M1`, `M2`, `M35`, `M42`) є хронологічним порядковим номером реєстрації сплаву у стандарті, а не прямою вказівкою на відсоток елементів. Марка `M2` є універсальним світовим стандартом молібден-вольфрамового швидкорізу, `M35` позначає сплав із додаванням 5% кобальту (@@de|Kobold@@), а `M42` — високопродуктивну сталь із 8% кобальту та підвищеним вмістом вуглецю. Головним обмеженням системи @@en|AISI@@ є необхідність звертатися до довідкових таблиць для точного з'ясування масової частки компонентів.

Набагато прозорішою та інформативнішою є європейська система стандартизації @@en|EN@@ @@en|ISO@@ 4957 (а також класичний німецький стандарт @@de|DIN@@). У ній позначення сталі починається з префікса `HS` (@@en|High-Speed Steel@@), після якого через дефіс ідуть чотири цифрові блоки, що строго відповідають масовим часткам чотирьох основних легувальних елементів у такій послідовності: `W - Mo - V - Co` (Вольфрам — Молібден — Ванадій — Кобальт).

Оскільки вміст хрому (@@el|chroma@@) в усіх швидкорізальних сталях стандартно підтримується на рівні 3.8–4.4% для забезпечення високої прогартовуваності (@@en|hardenability@@), хром у буквено-цифровий префікс `HS` не виноситься.

Для розшифровки європейського маркування застосовують простий алгоритм:
- `HS 6-5-2` (або `HS 6-5-2-0`): містить приблизно 6% вольфраму (`W`), 5% молібдену (`Mo`), 2% ванадію (`V`) та 0% кобальту (`Co`). Це прямий хімічний аналог американської марки `M2`. - `HS 6-5-2-5`: містить 6% вольфраму, 5% молібдену, 2% ванадію та 5% кобальту (аналог `M35`). - `HS 2-9-1-8`: містить 2% вольфраму, 9% молібдену, 1% ванадію та 8% кобальту (аналог `M42`).

У німецькій номенклатурі @@de|DIN@@ поруч із кодуванням `HS` часто використовують числовий код матеріалу (нім. *Werkstoffnummer* — @@de|Werkstoffnummer@@). Наприклад, марці `HS 6-5-2` відповідає номер `1.3343`, марці `HS 6-5-2-5` — `1.3243`, а кобальтовій сталі `HS 2-9-1-8` — `1.3247`.

У міждержавних та національних стандартах @@ru|ГОСТ@@ швидкорізальні сталі позначаються літерою `Р` (від виразів «рапід», «швидкісний»). Число одразу після літери `Р` показує середню масову частку вольфраму у відсотках. Далі вказуються літерні індекси інших легувальних елементів та їхня масова частка: `М` — молібден, `Ф` — ванадій (від давньоскандинавської назви Ванадіс — @@on|Vanadis@@), `К` — кобальт. Вміст ванадію вказується цифрою лише тоді, коли він перевищує 1.5–2.0%.

Розглянемо найтиповіші приклади дешифрування сталей за @@ru|ГОСТ@@:
- `Р6М5`: містить 6% вольфраму, 5% молібдену та близько 2% ванадію (цифра 1-2 після `Ф` випускається). Це наиболее масовий швидкоріз для загального машинобудування. - `Р6М5К5`: містить 6% вольфраму, 5% молібдену, 2% ванадію та 5% кобальту (аналог `M35` та `HS 6-5-2-5`). - `Р18`: класична високовольфрамова сталь без вмісту молібдену (18% вольфраму, 1% ванадію, аналог `T1`).

![Схема розшифровки символьних та цифрових індексів швидкорізальних сталей за системами AISI, EN/ISO та ГОСТ](img/hss-marking-decoding-structure.svg)
*Структурна блок-схема дешифрування маркування швидкорізальних сталей у міжнародних стандартах AISI, EN ISO та ГОСТ.*

Знаючи хімічну розшифровку інструмента, інженер може розрахувати сукупний потенціал червоностійкості (@@en|red hardness@@) та зносостійкості матеріалу. Оскільки молібден заміщує вольфрам у співвідношенні 1:1.8–2.0, порівняння двох різних марок здійснюють через розрахунок вольфрамового еквівалента за допомогою [формули вольфрамового еквівалента](root:cat-hw-instruments/hss-steels-overview/math-hss-alloying-tungsten-equivalent.md):

```
W_eq = W + 2·Mo    [розрахунок вольфрамового еквівалента]
```

Обчислимо вольфрамовий еквівалент для двох популярних інструментальних сталей — `Р18` та `Р6М5`:

Для сталі Р18 (W = 18%, Mo = 0%):
W_eq = 18 + 2·0 = 18.0%

Для сталі Р6М5 (W = 6%, Mo = 5%):
W_eq = 6 + 2·5 = 16.0%

З розрахунку видно, що молібденова сталь `Р6М5` за своїм карбідним потенціалом практично не поступається класичній високовольфрамовій сталі `Р18`, володіючи при цьому значно вищою в'язкістю та стійкістю до ударних навантажень при свердлінні.

Для зручності підбору інструмента та пошуку замінників у таблиці нижче наведено порівняльну відповідність основних марок швидкорізальних сталей у міжнародних системах маркування:

| Система AISI | Система EN ISO 4957 | Код DIN (W-Nr.) | Система ГОСТ | Основні сфери застосування |
| :--- | :--- | :--- | :--- | :--- |
| `M2` | `HS 6-5-2` | `1.3343` | `Р6М5` | Універсальний інструмент, [спіральні свердла по металу](root:cat-hw-instruments/hss-drill-set), метчики, розгортки |
| `M35` | `HS 6-5-2-5` | `1.3243` | `Р6М5К5` | Свердла для нержавіючих сталей, важкооброблювані конструкційні сплави |
| `M42` | `HS 2-9-1-8` | `1.3247` | `Р2М9К8` | Високостійкий інструмент для титанових та жароміцних нікелевих сплавів |
| `T1` | `HS 18-0-1` | `1.3355` | `Р18` | Важкозаточувані інструменти, [ручні прецизійні надфілі](root:cat-hw-instruments/needle-files), фасонні різці |

Уміння розшифровувати маркування дозволяє чітко відокремлювати базові швидкорізи від їхніх високолегованих кобальтових модифікацій та варіантів із поверхневим зміцнювальним покриттям.

## Модифікації кобальтом та PVD-покриттями TiN

Базові швидкорізальні сталі марок `M2` або `Р6М5` є чудовим вибором для більшості стандартних завдань металообробки — свердління вуглецевих конструкційних сталей, сірого чавуну, кольорових металів та пластиків при робочих температурах кромки до 550–570 °C. Однак при переході до сучасної високоінтенсивної механічної обробки або при обробці важкооброблюваних матеріалів (аустенітних нержавіючих сталей марок AISI 304/316, титанових сплавів VT6, в'язких жароміцних матеріалів) звичайний швидкоріз швидко виходить із ладу.

У зоні різання важкооброблюваних сплавів виникають екстремальні питомі тиски та висока локальна температура, яка легко долає поріг 600 °C. Одночасно аустенітні нержавіючі сталі схильні до інтенсивного наклепу (механічного зміцнення при деформації) та адгезійного налипання (від латинського *adhaesio* — прилипання, @@la|adhaesio@@) на передню поверхню інструмента. Утворюється наростаюча кромка, яка періодично відривається разом із мікрооб'ємами інструментальної сталі, спричиняючи швидкий катастрофічний знос.

Для вирішення цієї проблеми металургія та трибологія (від грецького *tribos* — тертя, @@el|tribos@@) розробили два принципово різних напрями модифікації інструментального матеріалу:
1. Об'ємне легування мартенситної матриці кобальтом (сплави HSS-Co — @@en|HSS-Co@@). 2. Поверхневе тонкоплівкове PVD-покриття нітридом титану (інструменти HSS-TiN — @@en|HSS-TiN@@).

Кобальтові швидкорізальні сталі (серії HSS-Co / `M35` з 5% `Co` та `M42` з 8% `Co`) змінюють фізико-механічні властивості всього об'єму інструмента. На відміну від вольфраму чи ванадію, атоми кобальту (@@de|Kobold@@) розчиняються в залізній матриці, не утворюючи власних карбідів.

Введення кобальту дає три вирішальні металургійні ефекти:
- Підвищення межі атомарної дифузії: кобальт гальмує коагуляцію та укрупнення вторинних нанокарбідів `M₂C` при нагріві, зсуваючи поріг червоностійкості (@@en|red hardness@@) з 570 °C до 630–650 °C. - Зростання теплопровідності: кобальт прискорює відведення тепла від тонкої різальної кромки в масивне тіло інструмента, знижуючи пікову температуру в зоні контакту зі стружкою. - Збільшення твердості після відпуску: сталь `M42` досягає рекордної твердості 66–68 HRC (за шкалою Роквелла — @@en|HRC@@), що дозволяє свердлити загартовані сталі й в'язкі сплави.

Недоліком кобальтових швидкорізів є дещо підвищена крихкість і зниження ударної в'язкості. Тому інструменти з `HSS-Co8` вимагають підвищеної жорсткості технологічної системи: використання жорсткої верстатної оснастки, такої як [свердлильна стійка та верстатні лещата](root:cat-hw-instruments/drill-press-stand), запобігає мікросколам кромки через вібрації та биття шпинделя.

Принципово інший підхід реалізовано в інструментах із PVD-покриттям TiN (фізичне осадження з газової фази, від англійського *Physical Vapor Deposition* — @@en|PVD@@). На поверхню готового загартованого інструмента з базового HSS в вакуумній камері при температурі близько 450–500 °C наноситься надтонка керамічна плівка нітриду титану (`TiN` — @@en|TiN@@) товщиною всього 2–4 мкм.

Плівка `TiN` володіє винятковими трибологічними та бар'єрними характеристиками:
- Колосальна поверхнева твердість: мікротвердість покриття сягає 2300–2500 HV (за Віккерсом — @@en|HV@@), що у 2.5 рази перевищує твердість загартованої сталі (800–900 HV). Це забезпечує екстремальну опірність абразивному зношуванню. - Низький коефіцієнт тертя: коефіцієнт тертя ковзання `TiN` по сталі становить всього 0.35–0.40 порівняно з 0.65–0.70 для пари «сталь по сталі». Це кардинально зменшує тепловиділення у вторинній зоні тертя. - Хімічна інертність та антиадгезійні властивості: нітрид титану не вступає в хімічну взаємодію з оброблюваним металом, запобігаючи налипанню стружки та утворенню наростів. - Термобар'єрний захист: керамічне покриття працює як тепловий щит, спрямовуючи до 80% згенерованого тепла у збігаючу стружку та захищаючи сталеву основу від термічного відпуску. Гранична робоча температура самого шару `TiN` перевищує 800 °C.

![Порівняльна діаграма граничних робочих температур та коефіцієнтів тертя для HSS, HSS-Co5, HSS-Co8 та HSS-TiN](img/hss-co-tin-temperature-friction-comparison.svg)
*Порівняльна діаграма теплостійкості та трибологічних характеристик інструментальних виконань HSS, HSS-Co та HSS-TiN.*

Вплив кобальтового легування та PVD-покриттів на ресурсомісткість та параметри різання описується через [математичне моделювання стійкості інструмента та коефіцієнтів Тейлора](root:cat-hw-instruments/hss-steels-overview/math-hss-tool-life-taylor-equation.md). Показник відносної стійкості `n` у рівнянні Тейлора зростає з 0.125 для стандартного HSS до 0.15–0.16 для `HSS-Co` та до 0.22–0.25 для `HSS-TiN`. Це дозволяє або підвищити швидкість різання на 30–50% при збереженні того самого ресурсу, або збільшити строк службы інструмента в 3–5 разів на стандартних режимах.

Практичне перевірення та порівняння параметрів зносу різних виконань інструмента здійснюють за допомогою випробувального регламенту, описаного в [випробуванні та порівняльному аналізі зносу інструментів](root:cat-hw-instruments/hss-steels-overview/proj-hss-tool-selection-machining-test.md).

Серед майстрів часто виникає критичне запитання: що відбувається з PVD-покриттям `TiN` під час перегострювання інструмента (наприклад, спірального свердла)? Поширеною помилковою думкою є твердження, що після першого ж заточування покриття повністю втрачає свій ефект.

Насправді механіка заточування свердла з PVD-покриттям має чітку геометричну специфіку. При стандартному відновленні заточки абразивним чи алмазним кругом знімання зношеного матеріалу здійснюється виключно по задній поверхні (задній грани) різального клина.

![Схема відновлення заточки свердла з PVD-покриттям TiN із зазначенням зняття матеріалу по задній поверхні та збереження покриття на передній фасці](img/hss-drill-resharpening-tin-layer-zone.svg)
*Схема збереження функціонального PVD-покриття TiN на передній поверхні інструмента при відновленні заточування по задній грани.*

Як видно зі схеми, після перегострювання шар `TiN` оголюється безпосередньо на самій різальній кромці, проте повністю зберігається на передній поверхні (канавці свердла) та на циліндричних стрічках (допоміжних задніх поверхнях). Оскільки основне тертя збігаючої стружки та явище налипання відбуваються саме на передній поверхні, збережене покриття `TiN` продовжує ефективно знижувати коефіцієнт тертя, відводити тепло та запобігати наростоутворенню. Інструмент після якісного заточування зберігає до 70–80% своїх початкових антифрикційних властивостей. Детальні правила дотримання кутів викладено у посібнику про [геометрію та відновлення заточки спіральних свердел](root:cat-hw-instruments/drill-sharpening-geometry).

Для практичного добору оптимального типу інструментального матеріалу під конкретні матеріали та умови обробки орієнтуються на такі регламенти:

| Параметр / Матеріал | Базовий швидкоріз (HSS / `M2` / `Р6М5`) | Кобальтовий швидкоріз (`HSS-Co5` / `M35`) | PVD-покриття (`HSS-TiN`) |
| :--- | :--- | :--- | :--- |
| Гранична температура кромки | до 570 °C | до 630–650 °C | до 800 °C (на поверхні) |
| Поверхнева твердість | 62–65 HRC (800 HV) | 65–67 HRC (900 HV) | ~2400 HV (~80 HRC еквівалент) |
| Коефіцієнт тертя по сталі | 0.65–0.70 | 0.60–0.65 | 0.35–0.40 |
| Оброблювані матеріали | Конструкційні сталі до 700 МПа, алюміній, латунь, деревина | Нержавіючі сталі (304, 316), загартовані сталі, жароміцні сплави | Абразивні сталі, листовий метал, високосерійне свердління |
| Застосування охолодження | Бажано [ЗОР для свердлення та різання](root:cat-hw-instruments/coolants-cutting-fluids) | Обов'язково рясне подання ЗОР | Допустима суха обробка або мінімальне охолодження (MQL) |
| Специфіка використання | Полеві роботи, зачистка заусенців через [шабери та гратознімачі](root:cat-hw-instruments/deburring-tools-and-scrapers) | Робота на стаціонарних верстатах під високим тиском | Серійні лінії, свердління тонколистових та липких матеріалів |

Правильне поєднання хімічної маркувальної сталі (HSS чи HSS-Co) та поверхневої зміцнювальної обробки (PVD-TiN) дозволяє максимально ефективно використовувати ресурс інструмента, уникаючи передчасного поломки чи відпускання різальної кромки.

## Правила вибору та експлуатації швидкорізального інструмента

Під час механічної обробки металів різальна кромка інструмента зазнає екстремальних питомих навантажень, високого тиску та локального нагріву в зоні стружкоутворення. Якщо фізико-механічні властивості інструментального матеріалу не відповідають в'язкості, твердості чи схильності оброблюваного сплаву до наклепу, відбувається швидкий термічний відпуск кромки або її @@la|адгезійне налипання@@ (від лат. *adhaesio* — прилипання) з подальшим викришуванням. Раптовий передчасний знос інструмента вимагає чіткого алгоритму добору між базовим @@en|HSS@@ (від англ. *High-Speed Steel* — швидкорізальна сталь), кобальтовими сплавами @@en|HSS-Co@@ та інструментами з тонкоплівковим @@en|PVD-покриттям@@ (від англ. *Physical Vapor Deposition* — фізичне осадження з газової фази) @@en|HSS-TiN@@.

Вибір оптимальної марки інструментального матеріалу визначається термофізичними властивостями та хімічною активністю оброблюваної деталі. Для роботи з м'якими конструкційними сталями, алюмінієвими сплавами чи латунню, де температура у контактній зоні рідко перевищує 500 °C, цілком раціонально застосовувати [стандартні спіральні свердла](root:cat-hw-instruments/hss-drill-set) з молібденово-вольфрамової сталі М2. У таких умовах базовий швидкоріз демонструє високу ударну в'язкість і достатнє опірне зусилля проти абразивного зношування.

Однак коли обробці підлягають в'язкі аустенітні нержавіючі сталі, титанові чи жароміцні нікелеві сплави, ситуація кардинально змінюється. Нержавіючі сталі мають низьку теплопровідність, через що понад 80 % виділеного тепла спрямовується не в стружку, а безпосередньо в різальний клин інструмента. При високій пластичній деформації виникає локальне нагрівання понад 600 °C. У таких умовах ферито-карбідна матриця базового швидкорізу швидко втрачає твердість через коагуляцію вторинних карбідів. Необхідний температурний бар'єр забезпечує кобальтова сталь М35 чи М42, у якій кобальт уповільнює розпад мартенситу й блокує дифузію вуглецю. Щоб збалансувати хімічний склад під конкретні вимоги термостійкості, рекомендується [розраховувати вольфрамовий еквівалент](root:cat-hw-instruments/hss-steels-overview/math-hss-alloying-tungsten-equivalent.md) легувальної системи.

Для масового серійного виробництва та обробки високоабразивних матеріалів, таких як сірий чавун, висококремнисті алюмінієві сплави чи армовані пластики, вирішальним чинником стає зменшення тертя й підвищення поверхневої твердості. Інструменти @@en|HSS-TiN@@ отримують поверхневий шар @@en|титану нітрид@@ мікротовщиною від 2 до 4 мкм, який має мікротвердість близько 2300 HV та знижує коефіцієнт тертя проти сталі до 0.4. Осаджене PVD-покриття працює як трибологічний та бар'єрний щит: воно перешкоджає прямому металевому контакту стружки з інструментальною основою, ліквідує явище наростоутворення та значно знижує тепловий потік у тіло свердла чи фрези.

![Термічні межі та трибологічний захист швидкорізальних інструментальних матеріалів під час різання](img/hss-tool-selection-matrix-thermal-limits.svg)
*Порівняння температурної стійкості, коефіцієнта тертя та допустимих швидкостей різання для HSS, HSS-Co та HSS-TiN.*

Налаштування режимів різання безпосередньо визначає розрахунковий період стійкості інструмента. Збільшення швидкості різання прискорює зношування експоненційно, що описує [математичне рівняння Тейлора](root:cat-hw-instruments/hss-steels-overview/math-hss-tool-life-taylor-equation.md) (від імені американського інженера Фредерика Тейлора, *Frederick Taylor*) для конкретної комбінації матеріалів. Для кобальтових сплавів @@en|HSS-Co@@ допустима швидкість різання на 20–30 % вища за базовий @@en|HSS@@, а тонкоплівкове покриття @@en|HSS-TiN@@ дає змогу збільшити швидкість на 40–60 % без втрати геометричної точності.

Розрахунок допустимої робочої швидкості різання для кобальтового інструмента при обробці важкооброблюваної сталі виконують шляхом коригування табличної базової швидкості:

```
V_real = V_base · K_co · K_mat
= 25 · 1.25 · 0.8        [коригування базової швидкості на коефіцієнт кобальту та в'язкість сталі]
= 25 м/хв                [припустима робоча швидкість різання]
```

Отримане значення дає змогу уникнути катастрофічного зносу кромки при збереженні високої продуктивності механічної обробки.

Систематичне застосування @@uk|ЗОР@@ (змащувально-охолоджувальна рідина) є обов’язковим елементом розсіювання тепла при глибинному свердлінні та фрезеруванні. Охолоджувач знижує температуру в зоні пластичної деформації та вимиває стружку зі стружковідвідних канавок. Для обробки в'язких сталей використовують водно-масляні емульсії з протизадирними присадками, які зменшують контактне тертя. Переривчастий або недостатній потік рідини викликає термоциклічний шок, що спричиняє появу сітки мікротріщин на карбідній фазі. Тому при роботі з важкооброблюваними сплавами необхідно забезпечити [інтенсивну подачу ЗОР](root:cat-hw-instruments/coolants-cutting-fluids) під постійним тиском безпосередньо в зону різання.

Високий вміст кобальту підвищує @@de|червоностійкість@@ (від нім. *Rotglutbeständigkeit* — стійкість до червоного жару), але одночасно зменшує ударну в'язкість сплаву через зміцнення матриці. При появі вібрацій або радіального биття патрона лезо @@en|HSS-Co@@ схильне до крихкого сколювання. Щоб запобігти зсуву та вібраційному руйнуванню, свердління важких металів слід проводити, закріплюючи деталь у [жорстку свердлильну стійку](root:cat-hw-instruments/drill-press-stand) з верстатними лещатами, що виключає ручне утримання інструмента та радіальні коливання.

Відновлення працездатності зношеного інструмента має суттєві відмінності для суцільних і покритих матеріалів. Для суцільних інструментів @@en|HSS@@ та @@en|HSS-Co@@ заточування відновлює як передню, так і задню поверхні з дотриманням первинної кутової геометрії. У випадку ж інструментів @@en|HSS-TiN@@ перегострювання задньої поверхні повністю знімає покриття з цієї робочої фаски. Проте зміцнювальне покриття @@en|HSS-TiN@@ залишається на передній поверхні стружковідвідної канавки. Завдяки цьому зберігається низький коефіцієнт тертя під час ковзання стружки по передній грані, що утримує до 70 % початкового підвищення стійкості інструмента. При виконанні процедури важливо стежити за дотриманням [оптимальних кутів заточування](root:cat-hw-instruments/drill-sharpening-geometry) та застосовувати високопористі або елборові круги, щоб запобігти припіканню й термічному відпуску поверхневого шару.

Після механічного заточування на різальній кромці неминуче утворюються мікрозаусенці, які під первинним робочим навантаженням провокують відколювання металу. Для доведення передньої поверхні та доведення стружковідвідних канавок використовують [тонкі прецизійні надфілі](root:cat-hw-instruments/needle-files), які вирівнюють мікрорельєф кромки. Готові отвори та робочі поверхні деталей піддають фінішній обробці, застосовуючи [спеціалізованих гратознімачів](root:cat-hw-instruments/deburring-tools-and-scrapers) для видалення грату й фасок. Для об’єктивної оцінки стійкості обраного типу матеріалу у конкретних виробничих умовах проводять [порівняльні випробування зносу](root:cat-hw-instruments/hss-steels-overview/proj-hss-tool-selection-machining-test.md), які фіксують величину фаски зношування по задній грані залежно від напрацювання в хвилинах.

File: root/cat/cat-hw-instruments/smd-soldering-fluxes-and-pastes/math-solder-paste-rheology-and-wetting-physics.md
# Фізика поверхневого натягу, реологія та термодинаміка оплавлення паяльних паст

<preknowlist>
- [Властивості та термопрофілі трубчастих припоїв і припайних паст](root:cat-hw-instruments/solder-paste-and-lead-free-alloys-properties) — Фазовий склад припайних паст, температури солідусу та ліквідусу безсвинцевих сплавів і основні фази термопрофілю.
- [Хімічна класифікація та механізм дії безвідмивних флюсів (RO, OR, RE)](root:cat-hw-instruments/no-clean-fluxes-chemistry-and-classification) — Роль активаторів флюсу у знятті оксидного шару та зміні поверхневої енергії контактних площадок.
</preknowlist>

## Дефекти оплавлення через некоректне змочування

Під час розробки та збирання сучасних електронних вузлів припайна паста на перший погляд здається просто густою сірою масою, яку наносять на контактні площадки перед встановленням SMD-компонентів. Однак у момент, коли плата потрапляє в зону термопрофілю, де працює [паяльна станція гарячого повітря](root:cat-hw-instruments/hot-air-station-baku), ця статична паста перетворюється на динамічну гідродинамічну систему. При перевищенні температури ліквідусу металевий порошок швидко плавиться, а рідкий припій під дією поверхневих сил прагне набути форми з мінімальною вільною енергією. Якщо фізичні параметри змочування та дозування розраховані неправильно, ця динаміка призводить до катастрофічних дефектів монтажу, які доводиться шукати й виправляти вручну.

Перший поширений дефект — утворення містків або перемичок (@@en|bridging@@). Він виникає тоді, коли рідкий припій затікає у простір між сусідніми контактними площадками, створюючи небажане електричне замикання. Причиною є або надлишковий об'єм нанесеної [припайної пасти](root:cat-hw-instruments/solder-paste-and-lead-free-alloys-properties), або її передчасне розпливання (@@en|print slump@@) під дією температури до моменту повного розплавлення порошку. Коли сила поверхневого натягу не здатна утримати розплав у межах однієї площадки, капілярні сили стягують сусідні краплі в один суцільний рідкий місток.

Другий дефект — кулькування або утворення припайних кульок (@@en|solder balling@@). На відміну від суцільного містка, при кулькуванні окремі мікроскопічні сфери припою не зливаються з основним об'ємом розплаву на площадці, а залишаються ізольованими на поверхні паяльної маски. Це відбувається через те, що поверхня окремих гранул порошку покрита щільним оксидним шаром, або через те, що органічний зв'язувальний флюс надто бурхливо випаровується і відштовхує дрібні краплі геть від контактної зони. Незрощені кульки припою мають високу поверхневу енергію, але оксидна плівка створює енергетичний бар'єр, який перешкоджає їхній коалесценції (@@en|coalescence@@ — від латинського "coalescere", зростатися).

Третій, найбільш видовищний дефект — ефект надгробку або Мангеттенський ефект (@@en|tombstoning@@). Він спостерігається на двовивідних пасивних компонентах (резисторах та конденсаторах у корпусах 0603, 0402 чи 0201). Коли один кінець компонента розплавляється трохи раніше за інший через нерівномірний підігрів, рідкий припій під ним починає змочувати вивід і створює вертикальну капілярну силу стягування. Якщо ця сила переважає вагу компонента та поверхневе зчеплення на протилежному, ще не розплавленому виводі, деталь повертається навколо одного торця і стає вертикально, наче надгробний камінь.

Усі ці дефекти — не випадкові збої обладнання, а прямий наслідок порушення балансу міжфазних сил та непрорахованої течії рідкої фази. Щоб запобігти їх появі, інженер мусить відмовитися від уявлення про пасту як про статичний матеріал і перейти до фізичного моделювання процесів поверхневого натягу та реології.

## Термодинаміка змочування та кут Юнга

Щоб зрозуміти, чому рідкий припій або формує якісне паяне з'єднання, або згортається у безформенну краплю чи розриває деталь, необхідно розглянути мікроскопічну межу розділу трьох фаз: твердої мідної площадки, рідкого припою та газоподібного середовища або рідкого флюсу.

На будь-яку рідину діють сили внутрішньомолекулярного притягання. Молекули всередині об'єму рідини оточені сусідами з усіх боків і знаходяться в енергетичній рівновазі. Проте молекули на поверхні мають компенсаційні сили лише з боку глибинних шарів, через що поверхня прагне скоротити свою площу. Цю некомпенсованую поверхневу енергію на одиницю площі називають поверхневим натягом (@@en|surface tension@@) і вимірюють у ньютонах на метр (Н/м) або джоулях на квадратний метр (Дж/м²).

Коли крапля розплавленого [олова чи безсвинцевого припою](root:cat-hw-instruments/solder-tin) потрапляє на металеву площадку в середовищі активаторів [безвідмивних флюсів](root:cat-hw-instruments/no-clean-fluxes-chemistry-and-classification), у точці контакту трьох фаз виникає векторний баланс трьох міжфазних натягів. Уздовж лінії трифазного контакту діють:
- `γ_SG` — поверхнева енергія межі тверде тіло — газ (чи флюс);
- `γ_SL` — міжфазний натяг межі тверде тіло — рідина;
- `γ_LG` — поверхневий натяг межі рідина — газ (чи флюс).

![Крапля рідкого припою на мідній контактній площадці з векторами міжфазного натягу](img/young-contact-angle-wetting-balance.svg)
*Рівновага міжфазних натягів на лінії трифазного контакту та формування кута змочування Юнга.*

У стані термодинамічної рівноваги горизонтальна проекція векторів натягу мусить дорівнювати нулю. Проектуючи сили на площину твердої підкладки, отримуємо класичне рівняння Юнга (@@en|Young's equation@@, назване на честь Томаса Юнга):

```
γ_SG = γ_SL + γ_LG · cos(θ)
```

де `θ` — рівноважний контактний кут змочування (крайовий кут змочування, @@en|contact angle@@). Відтоді, як ми висловили проекцію сили через міжфазні натяги, можемо легко знайти косинус кута змочування:

```
γ_SG - γ_SL = γ_LG · cos(θ)                  [перенос γ_SL у ліву частину]
cos(θ) = (γ_SG - γ_SL) / γ_LG               [ділення на γ_LG]
```

Значення кута `θ` слугує головним фізичним критерієм якості змочування:
- `θ = 0°` (`cos(θ) = 1`): ідеальне абсолютне розтікання;
- `0° < θ < 30°`: відмінне змочування. Рідкий припій формує увігнуту, плавну галтель паяного з'єднання (@@en|solder fillet@@) з високою механічною міцністю, яку легко [контролювати під мікроскопом](root:cat-hw-instruments/optical-microscope-soldering);
- `30° ≤ θ ≤ 90°`: обмежене або задовільне змочування, галтель стає опуклою;
- `θ > 90°` (`cos(θ) < 0`): незмочування (@@en|non-wetting@@) або дезмочування (@@en|dewetting@@). Рідкий металевий сплав збирається в сферичні краплі, відштовхуючись від міді.

Для кількісної оцінки здатності припою самочинно вкривати металеву площадку використовують коефіцієнт розтікання `S` (@@en|spreading coefficient@@):

```
S = γ_SG - (γ_SL + γ_LG)
```

Якщо `S > 0`, рідина самочинно розтікається по поверхні. З цього виразу видно вирішальну роль, яку відіграють [хімічні компоненти флюсу](root:cat-hw-instruments/soldering-fluxes-and-solders). Оксидний шар на міді має низьку поверхневу енергію `γ_SG`, через що припій не розтікається. Флюс вступає в хімічну реакцію, видаляє оксиди й різко підвищує `γ_SG`, одночасно знижуючи міжфазний натяг `γ_LG` та `γ_SL`. Це зсуває баланс сил у бік малих кутів `θ`.

**Обчислення кута змочування на конкретному прикладі**

Припустимо, що під час термоповітряного оплавлення мідна контактна площадка після очищення флюсом має поверхневу енергію `γ_SG = 0.520` Н/м. Міжфазний натяг на межі мідь — рідкий безсвинцевий припій становить `γ_SL = 0.180` Н/м, а поверхневий натяг розплавленого припою в середовищі флюсу дорівнює `γ_LG = 0.400` Н/м. Обчислимо рівноважний кут змочування `θ`:

```
cos(θ) = (0.520 - 0.180) / 0.400
       = 0.340 / 0.400                      [обчислення чисельника]
       = 0.85                               [обчислення косинуса]
θ      = arccos(0.85) ≈ 31.8°               [знаходження кута]
```

Отриманий кут `θ ≈ 31.8°` знаходиться на межі відмінного та задовільного змочування. Якщо підвищити активність флюсу або температуру, знизивши `γ_SL` до `0.140` Н/м, чисельник зросте до `0.380` Н/м, `cos(θ)` досягне `0.95`, а кут `θ` зменшиться до `18.2°`, забезпечивши формування ідеальної вгнутої галтелі.

## Реологія пасти та явище тіксотропії

Термодинаміка Юнга описує поведінку вже розплавленого припою в момент формування галтелі. Проте передумовою якісного паяння є точне нанесення строго дозованого об'єму припайної пасти на контактні площадки при кімнатній температурі. На цьому етапі вирішальну роль відіграє реологія (@@en|rheology@@ — від грецького "rheos", течія) — наука про деформацію та плинність речовини.

З фізичного боку припайна паста є висококонцентрованою дисперсною суспензією. Вона складається з дрібних металевих кульок (мікропорошку припою діаметром 20–45 мкм для типів Type 3 та Type 4), рівномірно розподілених у в'язкій матриці рідкого флюсу, зв'язувальних речовин та модифікаторів в'язкості. До такої системи висуваються два протилежні завдання:
1. У стані спокою паста повинна мати високу в'язкість і межу плинності, щоб утримувати форму, не розпливатися (не утворювати @@en|slump@@) і не стікати з площадок під дією власної ваги. 2. Під час продавлювання через вузьку нозлу дозатора або при друку через трафарет за допомогою ракеля (@@en|squeegee@@) паста мусить легко текти, демонструючи низький опір руху.

Звичайні (ньютонівські) рідини, такі як вода чи чисті машинні оливи, мають постійну динамічну в'язкість `η`, яка не залежить від швидкості зсуву. Припайна паста є неньютонівською рідиною і демонструє псевдопластичну поведінку або зсувне розрідження (@@en|shear thinning@@), а також часову залежність — тіксотропію (@@en|thixotropy@@, від грецького "thixis" — дотик і "trope" — зміна).

Течію пасти описують реологічною моделлю Гершеля — Балклі (@@en|Herschel-Bulkley model@@), яка поєднує наявність межі плинності та степеневий закон течії:

```
τ = τ₀ + K · (γ̇)ⁿ
```

де:
- `τ` — напруга зсуву (@@en|shear stress@@), Па;
- `τ₀` — межа плинності (@@en|yield stress@@), Па. Це мінімальна напруга, яку необхідно прикласти до пасти, щоб змусити її рухатися;
- `K` — коефіцієнт консистенції (@@en|consistency index@@), Па·сⁿ;
- `γ̇` — швидкість зсуву (@@en|shear rate@@), с⁻¹;
- `n` — індекс течії (@@en|flow behavior index@@). Для псевдопластичних систем `n < 1`.

Динамічна в'язкість `η` (виражена в паскаль-секундах, Па·с) визначається як відношення напруги зсуву `τ` до швидкості зсуву `γ̇`:

```
η = τ / γ̇
  = (τ₀ + K · (γ̇)ⁿ) / γ̇                 [підстановка виразу для τ]
  = (τ₀ / γ̇) + K · (γ̇)ⁿ⁻¹               [почленне ділення на γ̇]
```

Оскільки для паст індекс `n < 1`, величина `(n - 1)` є від'ємною. Звідси випливає фундаментальний висновок: при збільшенні швидкості зсуву `γ̇` обидва доданки в рівнянні в'язкості зменшуються, і динамічна в'язкість `η` стрімко падає.

![Поперечний переріз апертури трафарету з позначеннями геометрії отвору та товщини фольги](img/stencil-aperture-area-aspect-ratio.svg)
*Геометрія стінок апертури трафарету, що визначає розподіл напруг зсуву та вихід пасти після друку.*

Явище тіксотропії додає до цього процесу часовий вимір. Коли ракель рухається по трафарету зі швидкістю 20–100 мм/с, у товщі пасти створюються високі швидкості зсуву (`γ̇ ≈ 10¹ – 10³ s⁻¹`). Фізична сітка міжмолекулярних зв'язків та просторових контактів між сферами припою руйнується, і в'язкість пасти падає з 200–300 Па·с (у стані спокою) до 15–30 Па·с. У такому розрідженому стані паста легко заповнює апертури трафарету.

Однак після проходження ракеля та підйому трафарету напруга зсуву миттєво зникає (`γ̇ = 0`). Якби паста відновлювала свою в'язкість миттєво, вона б застрягала в апертурах. Якби вона не відновлювала в'язкість взагалі, віддруковані сирі цеглинки пасти розтеклися б по паяльній масці, спричиняючи перемички між виводами. Завдяки тіксотропії відновлення внутрішньої структури відбувається поступово протягом декількох секунд — це дає змогу пасті легко відокремитися від стінок трафарету, після чого її в'язкість знову зростає, фіксуючи чітку геометричну форму на площадці.

**Розрахунок динамічної в'язкості пасти при різних швидкостях зсуву**

Розглянемо припайну пасту з межею плинності `τ₀ = 60` Па, коефіцієнтом консистенції `K = 80` Па·сⁿ та індексом течії `n = 0.4`. Обчислимо значення динамічної в'язкості `η` для двох режимів: при повільному витіканні/спокої (`γ̇₁ = 2` с⁻¹) та при швидкому продавлюванні ракелем (`γ̇₂ = 100` с⁻¹).

Для першого режиму (`γ̇₁ = 2` с⁻¹):

```
η₁ = (60 / 2) + 80 · (2)⁽⁰ˑ⁴ ⁻ ¹⁾
   = 30 + 80 · (2)⁻⁰ˑ⁶                  [обчислення степеня]
   = 30 + 80 · 0.6597                    [2⁻⁰ˑ⁶ ≈ 0.6597]
   = 30 + 52.78                          [множення]
   = 82.78 Па·с                          [додавання]
```

Для другого режиму (`γ̇₂ = 100` с⁻¹):

```
η₂ = (60 / 100) + 80 · (100)⁽⁰ˑ⁴ ⁻ ¹⁾
   = 0.6 + 80 · (100)⁻⁰ˑ⁶               [обчислення степеня]
   = 0.6 + 80 · 0.0631                   [100⁻⁰ˑ⁶ ≈ 0.0631]
   = 0.6 + 5.05                          [множення]
   = 5.65 Па·с                           [додавання]
```

Цей розрахунок наочно демонструє, що при збільшенні швидкості зсуву у 50 разів динамічна в'язкість пасти зменшується більш ніж у 14 разів (із `82.78` Па·с до `5.65` Па·с). Це розуміння дає змогу точно регулювати швидкість руху ракеля та тиск поршня пневматичного дозатора для стабільного повторюваного дозування матеріалу.

## Геометрія апертур та відношення площ

Під час трафаретного друку припайної пасти виникає критичний фізичний конфлікт сил під час підйому трафарету (процесу @@en|stencil release@@). Рідка паста, заповнивши мікроапертуру трафарету, одночасно адгезує до мідної контактної площадки друкованої плати та зчіплюється із внутрішніми вертикальними стінками отвору трафарету. Коли трафарет віддаляється вертикально вгору, паста зазнає деформації зсуву. Щоб весь об'єм дозованого матеріалу залишився на платі, адгезійне зусилля відриву від площадки має перевищувати тангенціальне тертя та зсувне зчеплення пасти зі стінками трафарету. Якщо ж площа стінок виявляється занадто великою порівняно з площею площадки, частина пасти залишається всередині апертури, що призводить до нестабільного об'єму друку або утворення перемичок між сусідніми виводами.

Вирішальну роль у цьому процесі відіграє реологічна поведінка органічного зв'язувального середовища пасти. Під дією зсувного напруження біля вертикальних стінок трафарету швидкість зсуву `γ̇` зростає, викликаючи псевдопластичне зниження динамічної в'язкості. Проте це в'язкісне ковзання діє лише у тонкому граничному шарі. Загальний баланс сил визначається чистою геометрією апертури. Для оцінки фізичної здатності пасти до вивільнення застосовують два геометричні критерії: аспектне співвідношення @@en|Aspect Ratio@@ (від лат. aspectus — вигляд, та англ. ratio — співвідношення) та відношення площ @@en|Area Ratio@@ (від англ. area — площа, ratio — співвідношення).

Аспектне співвідношення оцінює пропорцію між шириною апертури `W` та товщиною трафаретного листа `T`:

`Aspect Ratio = W / T`

Історично для великих компонентів вважалося достатнім дотримуватися умови `Aspect Ratio ≥ 1.5`. Однак для сучасних мікрокомпонентів форма апертури перестала бути квадратною чи простою прямокутною, а довжина отвору `L` почала суттєво впливати на загальну площу контактної поверхні. Узагальненим фізичним показником став критерій відношення площ @@en|Area Ratio@@, який безпосередньо виражає співвідношення площі площадки `A_pad` (нижня основа апертури) до сумарної площі її внутрішніх бічних стінок `A_walls`:

`Area Ratio = A_pad / A_walls`

Розглянемо прямокутну апертуру з шириною `W`, довжиною `L` та товщиною трафарету `T`. Площа контактної площадки дорівнює `A_pad = W × L`, а площа чотирьох вертикальних стінок становить `A_walls = 2 × (W + L) × T`. Підставивши ці значення, отримуємо підсумкову формулу:

`Area Ratio = (W × L) / (2 × (W + L) × T)`

Для окремого випадку квадратної апертури (`W = L`) формула спрощується до відношення `W / (4 × T)`, а для круглої апертури діаметром `D` (де `A_pad = π × D² / 4`, а `A_walls = π × D × T`) набуває вигляду `D / (4 × T)`.

Згідно з фізичними моделями переносу та стандартом IPC-7525, стабільне вивільнення пасти з коефіцієнтом передачі об'єму понад 80% можливе лише тоді, коли виконується критична умова `Area Ratio ≥ 0.66`. При значеннях `Area Ratio < 0.66` сила зчеплення зі стінками трафарету перевищує адгезію до контактної площадки. Це викликає когезійний розрив стовпчика пасти всередині отвору, що супроводжується утворенням порожнин та відхиленням форми відбитка. У таких випадках необхідне зменшення товщини трафарету або коригування [властивостей припайних паст](root:cat-hw-instruments/solder-paste-and-lead-free-alloys-properties). Якість отриманого відбитка та відсутність залишків пасти на стінках зазвичай контролюють через [оптичний мікроскоп для паяння](root:cat-hw-instruments/optical-microscope-soldering).

**Розрахунок мінімальної товщини трафарету для прямокутної апертури SMD-компонента**

Необхідно розрахувати максимальну припустиму товщину трафарету `T_max` для стабільного друку пасти під контактну площадку компонента 0402 з розмірами апертури `W = 0.24 мм` та `L = 0.30 мм`, забезпечивши критичний критерій `Area Ratio = 0.66`.

Обчислимо площу контактної площадки `A_pad` та периметр апертури `P`:

```
A_pad = W × L
= 0.24 × 0.30            [площа прямокутної основи]
= 0.072 мм²              [площа контактної площадки]

P = 2 × (W + L)
= 2 × (0.24 + 0.30)      [сумарний периметр чотирьох стінок]
= 1.08 мм                [периметр апертури]
```

Застосуємо критичний критерій `Area Ratio = 0.66` для знаходження граничної товщини `T_max`:

```
Area Ratio = A_pad / (P × T)
0.66 = 0.072 / (1.08 × T_max)         [рівняння балансу площ]
T_max = 0.072 / (1.08 × 0.66)        [вираження товщини трафарету]
= 0.072 / 0.7128                      [обчислення знаменника]
≈ 0.101 мм                            [гранична товщина трафарету]
```

Висновок: Для даної апертури стандартний трафарет товщиною 0.12 мм (120 мкм) забезпечить `Area Ratio = 0.556`, що призведе до залипання пасти. Для досягнення стабільного вивільнення матеріалу необхідно використовувати трафарет товщиною не більше 0.10 мм (100 мкм).

## Розрахунок температурно-часового інтеграла TAL

Під час конвекційного оплавлення, коли друкована плата проходить крізь нагрівальні зони або обробляється через [термоповітряну паяльну станцію](root:cat-hw-instruments/hot-air-station-baku), припайна паста зазнає фазового переходу з гетерогенної суспензії у рідку металеву фазу. Температура, при якій сплав повністю переходить у рідкий стан, називається температурою ліквідусу `T_L` (наприклад, 217 °C для безсвинцевого сплаву SAC305). Інтервал часу, протягом якого температура з'єднання перевищує `T_L`, визначається як тривалість перебування вище лінії ліквідусу — @@en|TAL@@ (від англ. time above liquidus — час перебування вище лінії ліквідусу).

Однак сама лише тривалість `TAL` у секундах не дає повної картини термічного впливу на паяне з'єднання. Динаміка відновлення оксидів активаторами, змочування мідних площадок та швидкість росту міжметалевих сполук — @@en|IMC@@ (від лат. inter — між, metallum — метал, та англ. compound — сполука) — прямо залежать від кількості теплової енергії, переданої системі вище точки плавлення. Недостатній тепловий вхід викликає непропай, високу пористість та холодні тріщини. Натомість надлишкове тепло призводить до вигорання органічних компонентів [безвідмивного флюсу](root:cat-hw-instruments/no-clean-fluxes-chemistry-and-classification), окиснення розплавленого припою та надмірного потовщення крихкої міжметалевої фази Cu₃Sn.

Для точної кількісної оцінки термодинамічного впливу використовують термічний інтеграл `I_TAL`, який виражає інтегральну площу між кривою термопрофілю `T(t)` та лінією температури ліквідусу `T_L` за час від моменту плавлення `t_start` до моменту затвердіння `t_end`:

```
I_TAL = ∫ [T(t) - T_L] dt     [інтегрування від t_start до t_end]
```

Одиницею вимірювання термічного інтеграла є градусо-секунди (°C·с). На реальних виробничих лініях криву термопрофілю в зоні пікового нагріву апроксимують симетричним трикутником із базою `TAL` та висотою, що дорівнює перевищенню пікової температури `ΔT_peak = T_peak - T_L`. У цьому випадку математичний розрахунок інтеграла спрощується до обчислення площі трикутника:

```
I_TAL = 0.5 × (T_peak - T_L) × TAL
```

Товщина міжметалевого шару `h_IMC` прямо пропорційна квадратному кореню з термічного інтеграла: `h_IMC = k × √(I_TAL)`. Для безсвинцевих сплавів SAC305 оптимальне значення `I_TAL` лежить у межах від 400 °C·с до 1200 °C·с при загальній тривалості `TAL` від 45 до 90 секунд. Це забезпечує формування міжметалевого шару Cu₆Sn₅ товщиною 1.0–1.5 мкм. Для точного налаштування термопрофілю та вибору оптимальної кінетики [активації флюсів та припоїв](root:cat-hw-instruments/soldering-fluxes-and-solders) необхідно регулярно обчислювати термічний інтеграл за даними термопар.

**Обчислення термічного інтеграла TAL за даними термопрофілю**

Необхідно обчислити термічний інтеграл `I_TAL` та оцінити якість формування міжметалевої фази для термопрофілю пайки сплавом SAC305 (`T_L = 217 °C`). За даними вимірювань, температура перевищила `217 °C` у момент `t_start = 110 с`, досягла пікового значення `T_peak = 243 °C` у момент `t_peak = 145 с` і опустилася нижче `217 °C` у момент `t_end = 180 с`.

Визначимо тривалість `TAL` та температурний підйом `ΔT_peak`:

```
TAL = t_end - t_start
= 180 - 110               [різниця часу виходу та входу в зону ліквідусу]
= 70 с                    [тривалість перебування вище ліквідусу]

ΔT_peak = T_peak - T_L
= 243 - 217               [перевищення пікової температури над ліквідусом]
= 26 °C                   [амплітуда температурного піку]
```

Обчислимо термічний інтеграл `I_TAL` за трикутною апроксимацією:

```
I_TAL = 0.5 × ΔT_peak × TAL
= 0.5 × 26 × 70           [підстановка амплітуди та тривалості]
= 13 × 70                 [множення на половину амплітуди]
= 910 °C·с                [значення температурно-часового інтеграла]
```

Висновок: Отримане значення `I_TAL = 910 °C·с` вкладається у технологічне вікно (400–1200 °C·с). Тривалість `TAL = 70 с` забезпечує повне розтікання припою та видалення газів флюсу, а розрахований термічний інтеграл гарантує формування міцного міжметалевого з'єднання оптимальної товщини без ризику перегріву підкладки.
