Repository: andrij-felenko/courses

# Корпус книг-курсів

```
root/            увесь контент: root/<вид>/<книга>/<тема>/
src/front/       рушій сайту — книга збирається в браузері з тих самих .md
writer_ua/       конвеєр письма
inwork/          робочі теки батчів
CLAUDE.md        види й схема корпусу
BOOKS.md         реєстр книг
```

## Як пишеться корпус

Статті пише конвеєр `writer_ua/`, і ним керує **оркестратор** — `writer_ua/runners/orchestrator.js`:
він тримає чергу одиниць, вирішує, що писати далі, і в кінці записує маніфест.

Оркестратор викликає **алгоритм** — `writer_ua/runners/algorithm.js`: це десять етапів над
однією одиницею, від цілі до збірки файла.

Запускає все `writer_ua/runners/start.js`:

```

File: root/cat/cat-hw-instruments/solder-paste-and-lead-free-alloys-properties/math-wetting-dynamics-and-intermetallic-growth.md
# Фізико-математичні моделі змочування та зростання інтерметалідів

<preknowlist>
- [Припій / олово](root:cat-hw-instruments/solder-tin) — фазовий склад безсвинцевих сплавів, температура ліквідусу та первинний механізм формоутворення паяного з'єднання
- [Хімічна класифікація та механізм дії безвідмивних флюсів (RO, OR, RE)](root:cat-hw-instruments/no-clean-fluxes-chemistry-and-classification) — поверхнева активність компонентів флюсу, механізм видалення оксидів міді та роль органічних кислот
- [Паяльні флюси та пасти для монтажу гарячим повітрям](root:cat-hw-instruments/smd-soldering-fluxes-and-pastes) — реологічні властивості припайних паст, температурні зони профілю паяння та умови оплавлення безсвинцевих сплавів
</preknowlist>

## Крихке руйнування безсвинцевих паяних з'єднань

Інженери з монтажу електронних вузлів та оператори технологічних ліній часто вважають, що структурна цілісність та якість паяного з'єднання повністю визначаються його зовнішньою геометрією — блискучою поверхнею галтелі, достатньою висотою підйому припою та відсутністю макроскопічних дефектів, які фіксує [лабораторний оптичний мікроскоп](root:cat-hw-instruments/optical-microscope-soldering). Однак у технології безсвинцевого монтажу з використанням олов'яно-срібно-мідних сплавів типу @@en|SAC305@@ зовнішня візуальна бездоганність часто приховує внутрішні мікроструктурні вразливості, що призводять до раптового відмови контакту під час експлуатації.

Крихке руйнування (від латинського *fractura* — злам) паяного контакту під дією термомеханічних циклічних навантажень, вібрацій та ударних імпульсів викликане тим, що прихована [термічна деградація контактів](#thermal-degradation) розвивається на атомарному та міжфазному рівнях. В основі цієї деградації лежать два взаємопов'язані фізико-хімічні механізми, які формуються на межі розподілу між контактною площадкою мідної підкладки та рідким фазовим об'ємом, що утворює [безсвинцевий олов'яний припій](root:cat-hw-instruments/solder-tin).

Першим механізмом є утворення непропаїв та мікроскопічних каверн. Коли рідка фаза припою має незадовільні реологічні властивості або недостатній енергетичний стимул до розтікання, [динаміку змочування контактів](#wetting-dynamics) під час @@en|reflow soldering@@ порушують локальні оксидні плівки міді. Рідкий припій не здатний проникнути в усі мікрошорсткості металізації, залишаючи замкнені газові порожнини. Ці субмікронні несплавлення працюють як концентратори механічних напружень, радикально знижуючи ефективну площу металургійного контакту.

Другим критичним чинником є твердофазний хімічний синтез, у результаті якого виникають інтерметаліди (від латинського *inter* — між та *metallum* — метал). Під час переперебування сплаву в розплавленому стані та подальшої експлуатації при підвищених робочих температурах атоми міді інтенсивно дифундують у рідке та тверде олово. Це викликає зростання інтерметалевих сполук (@@en|intermetallic compound@@, @@en|IMC@@). На межі з припоєм синтезується стовпчаста або округла фаза Cu6Sn5 (η-фаза), а безпосередньо на мідній підкладці формується суцільний планарний шар Cu3Sn (ε-phase).

Інтерметалеві фази Cu6Sn5 та Cu3Sn мають високий модуль пружності, але надзвичайно низьку в'язкість руйнування порівняно з пластичною матрицею олов'яного сплаву. Крім того, внаслідок нерівномірної швидкості зустрічної дифузії атомів міді та олова (ефект Кіркендалла) всередині шару Cu3Sn виникає висока концентрація субмікронних пор. При виникненні зовнішніх зсувних зусиль мікротріщини миттєво зароджуються в крихкому інтерметалевому прошарку та розповсюджуються вздовж меж непропаїв. Зазначений процес катастрофічно знижує міцність на зріз (@@en|shear strength@@) паяного з'єднання, перетворюючи пластичний метал на крихкий матеріал, схильний до зрізу по межі контактної площадки.

Щоб запобігти структурному руйнуванню вузлів, інженерний розрахунок не може обмежуватися емпіричним підбором параметрів. Необхідно побудувати сувору фізико-математичну модель, яка описує термодинаміку змочування поверхні, баланс міжфазних енергій та кінетику міжфазної дифузії. Тільки такий підхід дозволяє розрахувати гранично допустиму товщину міжфазних шарів і точно обрати [профіль термообробки паяння](#reflow-profile) для забезпечення довговічності безсвинцевого паяного з'єднання.

## Термодинаміка змочування та рівняння Юнга-Дюпре

Процес формування паяного з'єднання під час @@en|reflow soldering@@ є термодинамічним (від грецького *therme* — тепло та *dynamis* — сила) самочинним процесом заміщення поверхні розділу «тверде тіло — газ» поверхнею розділу «тверде тіло — рідина». На межі соприкосновення розплавленого безсвинцевого сплаву @@en|SAC305@@ із мідною підкладкою утворюється трифазна лінія контакту (@@en|triple line@@), у якій сходяться тверда (мідь), рідка (припій) та газова (технологічне середовище з парами флюсу) фази.

Самодовільне розтікання рідкої краплі визначається прагненням фізичної системи до мінімізації вільної поверхневої енергії. Векторний баланс сил поверхневого натягу, що діють на одиницю довжини трифазної лінії контакту в горизонтальній площині підкладки, описується класичним рівнянням Юнга:

```
γ_sg = γ_sl + γ_lg · cos(θ)
```

у якому символ `γ_sg` позначає питому поверхневу енергію (поверхневий натяг) на межі розділу між твердою мідною підкладкою та газовою фазою, `γ_sl` — міжфазний поверхневий натяг на межі між твердою міддю та рідким припоєм, `γ_lg` — поверхневий натяг розплавленого припою на межі з газовим середовищем, а `θ` — рівноважний крайовий кут змочування (@@en|contact angle@@).

![Схема векторного балансу сил поверхневого натягу рідкого припою на мідній підкладці з позначенням фазових меж та рівноважного крайового кута змочування](img/young-dupre-wetting-force-balance.svg)
*Векторний баланс сил поверхневого натягу γ_sg, γ_sl та γ_lg на трифазній лінії контакту, що визначає рівноважний крайовий кут змочування θ за рівнянням Юнга.*

Геометричний критерій змочування виражається через косинус крайового кута `θ`, який дістають шляхом алгебраїчного перетворення векторного балансу сил:

```
cos(θ) = (γ_sg - γ_sl) ÷ γ_lg
```

Якщо значення поверхневого натягу твердої поверхні `γ_sg` перевищує міжфазну енергію `γ_sl`, величина `cos(θ)` стає додатною, що відповідає куту `θ < 90°` і свідчить про наявність змочування. У разі виконання умови `γ_sg - γ_sl ≥ γ_lg` косинус досягає одиниці (`cos(θ) = 1`), що відповідає термодинамічно ідеальному куту `θ = 0°` та повному розтіканню рідкої фази по металу.

Міцність термодинамічного зв'язку між рідким припоєм і твердою підкладкою характеризується термодинамічною роботою адгезії (від латинського *adhaesio* — прилипання). Робота адгезії `W_ad` (@@en|work of adhesion@@) визначається як зміна вільної енергії системи при ізотермічному розділенні одиниці площі контакту фаз «тверде тіло — рідина» з утворенням двох нових поверхонь «тверде тіло — газ» та «рідина — газ»:

```
W_ad = γ_lg + γ_sg - γ_sl
```

Підставляючи вираз для різниці міжфазних натягів `γ_sg - γ_sl = γ_lg · cos(θ)` із рівняння Юнга в формулу роботи адгезії, отримують підсумкове рівняння Юнга-Дюпре (@@en|Young-Dupré equation@@):

```
W_ad = γ_lg · (1 + cos(θ))
```

Рівняння Юнга-Дюпре показує, що термодинамічна робота адгезії розплаву до підкладки прямо пропорційна поверхневому натягу рідкого припою `γ_lg` та зростає при зменшенні крайового кута змочування `θ`. Для кількісної оцінки здатності сплаву до розтікання застосовують коефіцієнт розтікання `S` (@@en|spreading coefficient@@):

```
S = γ_sg - (γ_sl + γ_lg) = γ_lg · (cos(θ) - 1)
```

Для демонстрації практичного застосування термодинамічної моделі розрахуємо рівноважний крайовий кут змочування `θ` та термодинамічну роботу адгезії `W_ad` для безсвинцевого сплаву @@en|SAC305@@ на очищеній мідній підкладці при температурі 245 °C у захисному середовищі азоту.

**Умова розрахунку:** Поверхневий натяг розплавленого припою @@en|SAC305@@ становить `γ_lg = 0.490 N/m`, поверхнева енергія мідної підкладки під дією активних компонентів флюсу дорівнює `γ_sg = 0.520 N/m`, а міжфазна енергія на межі «припій — мідь» становить `γ_sl = 0.140 N/m`.

```
γ_sg = γ_sl + γ_lg · cos(θ)
cos(θ) = (γ_sg - γ_sl) ÷ γ_lg      [вираження косинуса крайового кута з рівняння Юнга]
       = (0.520 - 0.140) ÷ 0.490   [підстановка міжфазних натягів у розрахункову формулу]
       = 0.380 ÷ 0.490             [обчислення чисельника різниці енергій]
       ≈ 0.7755                    [значення косинуса рівноважного кута]

θ = arccos(0.7755)                  [знаходження рівноважного кута змочування]
  ≈ 39.15°                          [підсумковий крайовий кут змочування]

W_ad = γ_lg · (1 + cos(θ))          [обчислення роботи адгезії за рівнянням Юнга-Дюпре]
     = 0.490 · (1 + 0.7755)        [підстановка поверхневого натягу та косинуса кута]
     = 0.490 · 1.7755              [перемноження термодинамічних компонентів]
     ≈ 0.8700 J/m²                 [термодинамічна робота адгезії розплавленого припою]
```

Розраховане значення крайового кута `θ ≈ 39.15°` вказує на якісне паяльне змочування (`θ < 90°`), яке забезпечує високу питому енергію адгезійного контакту `W_ad ≈ 0.8700 J/m²`. Це гарантує високу механічну стійкість розплавленого вузла до моменту закристалізування металу.

## Гістерезис змочування та енергія адгезії

Рівноважне рівняння Юнга-Дюпре описує ідеалізовану систему з атомарно гладкою, хімічно однорідною та ізотропною поверхнею. На реальних мідних контактних площадках друкованих плат розтікання рідкої фази припою носить динамічний кінетичний характер і супроводжується явищем гістерезису (від грецького *hysteresis* — запізнення) змочування (@@en|wetting hysteresis@@).

Гістерезис змочування виявляється у розбіжності між крайовим кутом натікання `θ_adv` (@@en|advancing contact angle@@), який формується при зміщенні фронту рідкого припою у бік сухий чистій міді, та крайовим кутом відтікання `θ_rec` (@@en|receding contact angle@@), що спостерігається при відступанні рідкої фази. Величина гістерезису визначається як різниця цих кутів:

```
Δθ = θ_adv - θ_rec
```

Головною фізичною причиною гістерезису є ефект зачеплення або пинингу (@@en|pinning effect@@) трифазної лінії контакту (@@en|triple line@@) на мікрогеометричних нерівностях та хімічних неоднорідностях підкладки. Якщо поверхня міді має мікрошорсткість, реальна площа соприкосновення перевищує географічну проекційну площу. Опис крайового кута на шорсткій суцільній поверхні описується модельним рівнянням Вентцеля:

```
cos(θ_W) = r · cos(θ)
```

у якому `r ≥ 1` є коефіцієнтом шорсткості, що дорівнює відношенню дійсної мікроскопічної площі поверхні до її площі проекції, а `θ` — ідеальний кут Юнга. З рівняння Вентцеля випливає, що поверхнева мікрошорсткість підсилює вихідну термодинамічну тенденцію: якщо матеріали змочуються (`θ < 90°`), шорсткість зменшує ефективний кут `θ_W`, покращуючи розтікання.

Якщо ж на поверхні міді залишаються оксидні плівки CuO або Cu2O, рідка фаза не здатна повністю витіснити газову чи флюсову фазу з мікрокаверн. У цьому випадку розтікання описується гетерогенною моделлю Кассі-Бакстера:

```
cos(θ_CB) = f_sl · cos(θ) + f_sl - 1
```

де `f_sl` позначає частку площі контакту «тверда мідь — рідкий припій». При наявності оксидних острівців частка `f_sl` менше одиниці, що різко зменшує косинус кута `cos(θ_CB)` та призводить до зростання кута натікання `θ_adv`, викликаючи появу непропаїв.

Для пригнічення ефекту пинингу та забезпечення високої енергії адгезії застосовують [безвідмивний хімічний флюс](root:cat-hw-instruments/no-clean-fluxes-chemistry-and-classification) або розроблені [пасти для поверхневого монтажу](root:cat-hw-instruments/smd-soldering-fluxes-and-pastes). Органічні кислоти у складі флюсу активізуються при нагріванні, вступають у хімічну реакцію з оксидами міді та переводять їх у розчинні сольові комплекси. Видалення оксидного бар'єра збільшує питому вільну енергію `γ_sg` та знижує міжфазний натяг `γ_sl`, що знімає зачеплення трифазної лінії та знижує гістерезис `Δθ` до мінімуму. Якщо під час монтажу виникає надлишок сплаву, для його видалення застосовують [мідне поглинаюче плетіння](root:cat-hw-instruments/solder-wick) та [термоповітряні паяльні станції](root:cat-hw-instruments/baku-hot-air-stations-family), дія яких базується на капілярному всмоктуванні розплаву за рахунок високої енергії адгезії.

Кількісний контроль динамічних параметрів змочування у виробничих умовах виконують методом вимірювального балансу змочування (@@en|wetting balance@@). Під час занурення випробувального контакту в ванну з розплавленим припоєм датчик сили фіксує результуючу вертикальну силу `F_net`:

```
F_net = P · γ_lg · cos(θ) - ρ · g · V
```

де `P` — периметр змочування контакту, `γ_lg` — поверхневий натяг розплаву, `θ` — поточний кут змочування, `ρ` — густина розплавленого припою, `g` — прискорення вільного падіння, `V` — об'єм зануреної частини контакту. Термін `ρ · g · V` позначає виштовхувальну силу Архімеда.

Перехід результуючої сили `F_net` через нуль у додатно значення свідчить про те, що капілярне притягання припою `P · γ_lg · cos(θ)` подолало виштовхувальну силу. Час досягнення додатного значення сили є прямим кількісним показником ефективності флюсування та визначає реальну кінетику, з якою проходить [динаміку змочування контактів](#wetting-dynamics) у технологічному процесі.

## Кінетика зростання інтерметалідів Cu6Sn5 та Cu3Sn

Формування надійного металургійного зв'язку під час паяння безсвинцевими сплавами типу @@en|SAC305@@ (Sn-96.5%/Ag-3.0%/Cu-0.5%) не обмежується розтіканням розплаву. Одразу після створення розплавленого контакту в зоні стику між рідким припоєм та мідною підкладкою починається активна хімічна взаємодія із висвітленими механізмами [динаміки змочування контактів](#wetting-dynamics). Атоми олова (Sn) та міді (Cu) взаємно дифундують через межу поділу фаз, утворюючи кристалічні інтерметалеві сполуки (@@en|intermetallic compound@@, від лат. *inter* — між, *metallum* — метал та англ. *compound* — сполука, скорочено @@en|IMC@@). Цей процес є двостадійним: спочатку під час оплавлення припою в рідкій фазі утворюється збагачена оловом η-фаза Cu6Sn5, а згодом на межі між Cu6Sn5 та мідною підкладкою внаслідок твердофазної дифузії формується бідніша на олово ε-фаза Cu3Sn.

Ріст інтерметалевого шару у твердій та рідкій фазах підпорядковується параболічному закону дифузії, описаному в межах законів Фіка (@@en|Fick's law@@). Товщина сформованого шару `x` у момент часу `t` визначається дифузійним рівнянням:

x = x₀ + k · t⁰˙⁵
= x₀ + k · √t      [параболічний закон дифузійного росту]

де `x` — підсумкова товщина інтерметалевого шару (мкм, `μm`), `x₀` — початкова товщина шару до початку термообробки (`μm`), `k` — константа швидкості дифузійного зростання (`μm / s⁰˙⁵`), `t` — час термоекспозиції у секундах (`s`). Дробовий показник ступеня `0.5` свідчить про те, що лімітуючою стадією процесу є саме об'ємна дифузія атомів через уже сформований інтерметалевий шар, а не швидкість хімічної реакції на межі поділу.

Температурна залежність константи швидкості росту `k` описується класичним рівнянням Арреніуса (@@en|Arrhenius equation@@, на честь шведського фізико-хіміка Сванте Арреніуса):

k = k₀ · exp(-Q / (R · T))
= k₀ · e⁻⁽ᑫ ᐟ ⁽ᴿ ᵀ⁾⁾      [температурна залежність Арреніуса]

де `k₀` — predekспоненційний множник (коефіцієнт частоти дифузійних стрибків, `μm / s⁰˙⁵`), `Q` — ефективна енергія активації дифузійного процесу (Дж/моль, `J / mol`), `R` — універсальна газова константа (`8.314 J / (mol · K)`), а `T` — абсолютна температура у Кельвінах (`K`).

Залежно від фазового стану та температури значення енергії активації `Q` для фази Cu6Sn5 під час оплавлення у рідкій фазі становить `Q ≈ 42 - 48 kJ / mol`, тоді як для твердофазного ізотермічного старіння зростає до `Q ≈ 68 - 78 kJ / mol`. Фаза Cu3Sn має вищий енергетичний бар'єр утворення (`Q ≈ 85 - 105 kJ / mol`), тому її інтенсивне зростання спостерігається при тривалій експлуатації вузла при робочих температурах понад 100–125 °C.

![Залежність товщини шарів Cu6Sn5 та Cu3Sn від часу термообробки при температурах 125, 150 та 250 °C, що ілюструє прискорення дифузії за законом Арреніуса](img/intermetallic-layer-growth-kinetics.svg)
*Кінетичні криві зростання товщини інтерметалідів Cu6Sn5 і Cu3Sn від часу термоекспозиції при різних температурах із висвітленням домінуючої ролі дифузії олова.*

Аналіз кінетики зростання дає змогу кількісно розрахувати товщину інтерметалевого шару як для технологічного етапу оплавлення, так і для тривалого ресурсу паяного з'єднання.

**Розрахунок товщини шару IMC для процесу оплавлення та термостаріння**

```
[Крок 1: Обчислення константи росту k при температурі оплавлення T = 523.15 K (250 °C)]
k₀ = 3.5 × 10⁴ μm / s⁰˙⁵
Q = 45000 J / mol
R = 8.314 J / (mol · K)
k_523 = 3.5 × 10⁴ · exp(-45000 / (8.314 · 523.15))
      = 3.5 × 10⁴ · exp(-10.342)
      = 3.5 × 10⁴ · 3.224 × 10⁻⁵
      = 1.128 μm / s⁰˙⁵

[Крок 2: Товщина шару Cu6Sn5 після часу перебування в рідкій фазі t = 60 s]
x₀ = 0 μm
x_reflow = 0 + 1.128 · √60
         = 1.128 · 7.746
         = 8.738 μm  (фактичний ріст обмежений виснаженням локального розплаву, реальна товщина ~ 1.5 - 2.2 μm)

[Крок 3: Розрахунок твердофазного зростання при T = 398.15 K (125 °C) за 1000 годин (t = 3.6 × 10⁶ s)]
k₀_solid = 1.2 × 10⁵ μm / s⁰˙⁵
Q_solid = 75000 J / mol
k_398 = 1.2 × 10⁵ · exp(-75000 / (8.314 · 398.15))
      = 1.2 × 10⁵ · exp(-22.657)
      = 1.2 × 10⁵ · 1.446 × 10⁻¹⁰
      = 1.735 × 10⁻⁵ μm / s⁰˙⁵

[Крок 4: Підсумкова товщина IMC шару після старіння]
x_total = x_initial + k_398 · √(3.6 × 10⁶)
        = 1.80 + 1.735 × 10⁻⁵ · 1897.37
        = 1.80 + 0.033
        = 1.833 μm
```

Незбалансована швидкість дифузії (коефіцієнт дифузії міді в олово значно перевищує зворотний потік) призводить до виникнення мікроскопічних дефектів — пор Кіркендалла (@@en|Kirkendall voids@@, названих на честь фізика Ернеста Кіркендалла). Ці пори локалізуються вздовж межі Cu3Sn/Cu, створюючи передумови для подальшого руйнування зв'язку. Структурний стан та морфологію фаз аналізують за допомогою [оптичного мікроскопа для паяння](root:cat-hw-instruments/optical-microscope-soldering), який дає змогу виявити деградаційні зміни на ранніх стадіях.

## Оцінка міцності та вибір термопрофілю

Розрахована товщина та фазовий склад інтерметалевого шару є визначальними чинниками, що формують граничну міцність паяного з'єднання на зріз (@@en|shear strength@@, від англ. *shear* — зріз, зсув та *strength* — міцність). Невелика товщина шару IMC (у межах 1.0–2.0 мкм) необхідна для забезпечення адгезії, проте надмірне зростання крихких фаз Cu6Sn5 та Cu3Sn створює високонапружений міжфазний шар. Твердість фази Cu6Sn5 становить близько `6 GPa`, а Cu3Sn — понад `7 GPa`, що значно перевищує твердість пластичної матриці припою @@en|SAC305@@ (`~ 0.3 - 0.4 GPa`). Внаслідок цього коефіцієнт інтенсивності напружень під час механічного зсуву зосереджується саме на межі міжфазного контакту.

Залежність граничної міцності на зріз `τ` від товщини інтерметаліду `x` у межах лінійної механіки руйнування описується критерієм критичного напруження зсуву:

τ(x) = τ₀ · (1 - (x / x_crit)⁰˙⁵)      [для x < x_crit]
σ_crit = K_IC / (Y · √(π · a))          [критерій крихкого зламу]

де `τ₀` — початкова міцність на зріз пластичного припою (`~ 45 - 55 MPa`), `x_crit` — критична товщина інтерметалевого шару (`4.0 - 5.0 μm`), при якій механічний зламаний шар повністю переходить із в'язкого руйнування по матриці припою у крихке руйнування по IMC, `K_IC` — в'язкість руйнування інтерметалевої фази (`1.2 - 1.6 MPa · m⁰˙⁵`), `Y` — геометричний коефіцієнт дефекту, а `a` — розмір мікротріщини або ланцюжка пор Кіркендалла (`a ≈ x`).

На накопичення дефектів та зростання критичних напружень безпосередньо впливає вибір термопрофілю оплавлення, зокрема параметра часу перебування припою у рідкому стані — часу вище лінії ліквідусу (@@en|Time Above Liquidus@@, скорочено TAL). Для мінімізації початкової товщини `x₀` необхідно жорстко обмежувати тривалість TAL та пікову температуру оплавлення.

**Розрахунок граничного напруження зрізу та оцінка ризику крихкого зламу**

```
[Крок 1: Вихідні параметри паяного контакту SAC305 / Cu]
τ₀ = 50 MPa           [міцність безсвинцевого припою на зріз]
x_crit = 4.5 μm       [поріг крихко-в'язкого переходу]
K_IC = 1.4 MPa · m⁰˙⁵ [в'язкість руйнування Cu6Sn5]
Y = 1.12              [геометричний фактор поверхневої тріщини]

[Крок 2: Оцінка міцності при оптимізованому термопрофілі (x = 1.5 μm)]
τ_opt = 50 · (1 - (1.5 / 4.5)⁰˙⁵)
      = 50 · (1 - √0.3333)
      = 50 · (1 - 0.5774)
      = 50 · 0.4226
      = 21.13 MPa (висока в'язкість, руйнування по матриці припою)

[Крок 3: Оцінка міцності при перегріві або деградації (x = 4.0 μm)]
τ_deg = 50 · (1 - (4.0 / 4.5)⁰˙⁵)
      = 50 · (1 - √0.8889)
      = 50 · (1 - 0.9428)
      = 50 · 0.0572
      = 2.86 MPa (ризик раптового крихкого зламу при ударних навантаженнях)

[Крок 4: Критичне напруження розриву при наявності тріщини a = 4.0 μm = 4.0 × 10⁻⁶ m]
σ_crit = 1.4 / (1.12 · √(π · 4.0 × 10⁻⁶))
       = 1.4 / (1.12 · √(1.2566 × 10⁻⁵))
       = 1.4 / (1.12 · 3.545 × 10⁻³)
       = 1.4 / 3.970 × 10⁻³
       = 352.6 MPa (локальне міжфазне напруження руйнування)
```

Запобігання крихкому руйнуванню вимагає обирати оптимальний [профіль термообробки паяння](#reflow-profile). Рекомендований інтервал TAL для сплаву SAC305 становить `45 - 75` секунд при піковій температурі `235 - 245 °C`. Перевищення TAL понад `90` секунд або пікової температури понад `250 °C` призводить до прискореного формування крихких скалоподібних структур Cu6Sn5 та запобігання [термічній деградації контактів](#thermal-degradation).

Для забезпечення точного дотримання температурно-часових параметрів під час монтажу застосовують [сучасні термоповітряні паяльні станції](root:cat-hw-instruments/baku-hot-air-stations-family), а також контролюють якість матеріалів через [спеціалізовані паяльні пасти](root:cat-hw-instruments/smd-soldering-fluxes-and-pastes). Дотримання розрахованого термопрофілю гарантує мінімальну початкову товщину інтерметаліду та високу опірність паяного з'єднання термомеханічним навантаженням протягом усього терміну служби виробу.
