Repository: andrij-felenko/courses

# Корпус книг-курсів

```
root/            увесь контент: root/<вид>/<книга>/<тема>/
src/front/       рушій сайту — книга збирається в браузері з тих самих .md
writer_ua/       конвеєр письма
inwork/          робочі теки батчів
CLAUDE.md        види й схема корпусу
BOOKS.md         реєстр книг
```

## Як пишеться корпус

Статті пише конвеєр `writer_ua/`, і ним керує **оркестратор** — `writer_ua/runners/orchestrator.js`:
він тримає чергу одиниць, вирішує, що писати далі, і в кінці записує маніфест.

Оркестратор викликає **алгоритм** — `writer_ua/runners/algorithm.js`: це десять етапів над
однією одиницею, від цілі до збірки файла.

Запускає все `writer_ua/runners/start.js`:

```
node writer_ua/runners/start.js --book <книга> --topics <слуг,…> --ask writer_ua/runners/ask-file.js
```

## ⛔ Рішень не приймає ніхто, крім алгоритму

Усередині алгоритму **кожен запит іде окремому віддаленому агентові**: він читає завдання
цілком і повертає відповідь. Хто веде процес — кладе завдання у файл і чекає на відповідь у
файлі поруч.

**Категорично не можна вирішувати самому.** Ні що писати, ні які вставки потрібні, ні коли
робота скінчилась — усе це вже вирішено в правилах і в скрипті. Відповідь замість агента,
власний скрипт, правка правил чи коду, коміт — заборонені.

File: root/com/com-medium/velocity-factor/api-dielectric-materials.md
# 📋 Довідник діелектричних матеріалів, коефіцієнтів укорочення та ліній передачі

Цей довідник містить комплексний систематизований масив інженерних даних, необхідних для розрахунку фазової швидкості, затримок сигналів, геометричного укорочення антен та хвильового імпедансу ліній передачі. Документ об'єднує фізичні характеристики класичних діелектриків, електродинамічні параметри радіочастотних коаксіальних кабелів, властивості НВЧ-субстратів друкованих плат, а також канонічні розрахункові формули та лабораторні методики вимірювання.

## 1. Класифікація та фундаментальні характеристики діелектричних середовищ

Електродинамічна поведінка будь-якого діелектрика у високочастотному електромагнітному полі визначається трьома основними параметрами: відносною діелектричною проникністю, тангенсом кута діелектричних втрат та температурним коефіцієнтом проникності.

Діелектрична проникність описує ступінь поляризації речовини під дією зовнішнього електричного поля і прямо визначає коефіцієнт укорочення. Чим вища проникність матеріалу, тим сильніше орієнтуються диполі середовища, створюючи протидіючу вторинну хвилю, і тим повільніше поширюється електромагнітне збурення. Тангенс кута втрат характеризує частку електромагнітної енергії, яка неповоротно перетворюється на джоулеве тепло через в'язке гальмування диполів та струми витоку. Температурний коефіцієнт відображає зміну проникності при нагріванні матеріалу внаслідок розширення матриці та посилення теплового хаотичного руху атомів.

У наведеній нижче таблиці зібрано еталонні фізичні значення для ключових матеріалів, що використовуються в оптиці, радіотехніці та високошвидкісній цифровій електроніці при температурі двадцять градусів Цельсія.

| Матеріал / Діелектрик | Відносна проникність `ε[r]` | Коефіцієнт укорочення `VF` | Затримка `t[pd]` (нс/м) | Затримка `t[pd]` (пс/мм) | Тангенс втрат `tan δ` (1 ГГц) | Температурний коефіцієнт `TCε` (ppm/°C) |
| :--- | :---: | :---: | :---: | :---: | :---: | :---: |
| **Вакуум (ідеальний)** | 1.00000 | 1.0000 | 3.3356 | 3.3356 | 0.0000 | 0 |
| **Сухе повітря (1 атм)** | 1.00059 | 0.9997 | 3.3366 | 3.3366 | 0.0000 | −1.1 |
| **Спінений поліетилен (FPE, 75% газу)** | 1.30...1.45 | 0.83...0.88 | 3.80...4.02 | 3.80...4.02 | 0.0002 | −120 |
| **Мікропористий фторопласт (Air PTFE)** | 1.40...1.55 | 0.80...0.84 | 3.97...4.17 | 3.97...4.17 | 0.0001 | −10 |
| **Спінений поліпропілен (FPP)** | 1.50...1.65 | 0.78...0.82 | 4.07...4.28 | 4.07...4.28 | 0.0003 | −150 |
| **Фторопласт-4 / Тефлон (PTFE)** | 2.05...2.10 | 0.69...0.70 | 4.76...4.82 | 4.76...4.82 | 0.0002 | −200 |
| **Суцільний поліетилен (PE)** | 2.25...2.30 | 0.66...0.67 | 4.97...5.03 | 4.97...5.03 | 0.0004 | −300 |
| **Полістирол (PS)** | 2.50...2.55 | 0.62...0.63 | 5.27...5.33 | 5.27...5.33 | 0.0003 | −120 |
| **Полікарбонат (PC)** | 2.80...3.00 | 0.58...0.60 | 5.58...5.77 | 5.58...5.77 | 0.0010 | −100 |
| **Поліімід / Каптон (Kapton)** | 3.40...3.50 | 0.53...0.54 | 6.15...6.24 | 6.15...6.24 | 0.0020 | +150 |
| **Склотекстоліт high-speed (Rogers RO4003C)** | 3.38...3.55 | 0.53...0.54 | 6.13...6.28 | 6.13...6.28 | 0.0027 | +40 |
| **Склотекстоліт стандартний (FR-4)** | 4.20...4.60 | 0.47...0.49 | 6.83...7.15 | 6.83...7.15 | 0.0180 | +200 |
| **Оксид алюмінію / Кераміка (Al2O3 99.5%)** | 9.60...9.90 | 0.318...0.323 | 10.33...10.49 | 10.33...10.49 | 0.0001 | +120 |
| **Арсенід ґалію (GaAs)** | 12.80...13.10 | 0.276...0.280 | 11.93...12.07 | 11.93...12.07 | 0.0006 | +110 |
| **Кремній (High-resistivity Si)** | 11.70...11.90 | 0.290...0.292 | 11.41...11.51 | 11.41...11.51 | 0.0050 | +160 |
| **Дистильована вода (20 °C, 1 ГГц)** | 78.0...80.0 | 0.112...0.113 | 29.46...29.83 | 29.46...29.83 | 0.1500 | −4000 |

Аналіз даних таблиці виявляє чітку інженерну закономірність. Газонаповнені матеріали (спінений поліетилен та мікропористий фторопласт) мають найвищий коефіцієнт укорочення, що наближається до одиниці, та мінімальні втрати. Це пояснюється тим, що нейтральний газ азот чи повітря у мікропорах не мають електронів із вираженою поляризовністю. Натомість високополярні речовини, такі як вода чи керамічні субстрати, сповільнюють хвилю у кілька разів, перетворюючи метр кабелю на тривалий часовий затримувач.

## 2. Параметри та специфікації промислових коаксіальних кабелів

Коаксіальний кабель є найбільш розповсюдженим різновидом замкненої лінії передачі з суцільним поперечним електромагнітним режимом. Хвильовий опір кабелю визначається геометрією провідників та діелектричною проникністю ізолятора, а фазова швидкість залежить виключно від діелектрика.

У радіочастотній інженерії виділяють два стандартні номінали хвильового опору. П'ятдесятиомні кабелі застосовуються в системних трансиверах, радіолокації, вимірювальних приладах та антенних фідерах передавачів, оскільки опір п'ятдесят Ом забезпечує оптимальний компроміс між максимальною електричною міцністю на пробій та мінімальним згасанням. Сімдесятип'ятиомні кабелі є стандартом для кабельного телебачення, супутникових приймачів та відеосистем, оскільки опір сімдесят п'ять Ом гарантує абсолютний мінімум високочастотного згасання у коаксіалі з повітряним чи спіненим діелектриком.

У наведеній таблиці подано специфікації поширених марок кабелів із зазначенням типу діелектрика, коефіцієнта укорочення, погонної ємності та затухання на частотах сто мегагерц і один гігагерц.

| Марка кабелю | Хвильовий опір `Z₀` (Ом) | Матеріал діелектрика | Коефіцієнт укорочення `VF` | Погонна ємність `C'` (пФ/м) | Погонна затримка `t[pd]` (нс/м) | Згасання на 100 МГц (дБ/100 м) | Згасання на 1 ГГц (дБ/100 м) |
| :--- | :---: | :---: | :---: | :---: | :---: | :---: | :---: |
| **RG-58A/U** | 50 ± 2 | Суцільний PE | 0.660 | 100.0 | 5.05 | 15.1 | 54.5 |
| **RG-59B/U** | 75 ± 3 | Суцільний PE | 0.660 | 67.0 | 5.05 | 11.2 | 41.0 |
| **RG-213/U** | 50 ± 2 | Суцільний PE | 0.660 | 101.0 | 5.05 | 6.2 | 26.5 |
| **RG-174/U** | 50 ± 2 | Суцільний PE | 0.660 | 100.0 | 5.05 | 29.5 | 98.0 |
| **RG-6/U (CATV)** | 75 ± 2 | Спінений FPE | 0.820 | 53.0 | 4.07 | 6.1 | 20.0 |
| **LMR-195** | 50 ± 2 | Спінений FPE | 0.800 | 83.3 | 4.17 | 11.8 | 39.0 |
| **LMR-400** | 50 ± 2 | Спінений FPE | 0.850 | 78.4 | 3.92 | 3.9 | 12.8 |
| **RG-142B/U** | 50 ± 2 | Фторопласт (PTFE) | 0.695 | 96.5 | 4.79 | 12.8 | 44.0 |
| **Flexiform 402** | 50 ± 1 | Суцільний PTFE | 0.695 | 95.0 | 4.79 | 11.5 | 42.0 |
| **RG-402 (.141 Semi-rigid)** | 50 ± 1 | Суцільний PTFE | 0.695 | 96.0 | 4.79 | 11.0 | 40.0 |
| **Aircom Plus** | 50 ± 1.5 | Повітряно-PE соти | 0.850 | 81.0 | 3.92 | 3.3 | 11.4 |
| **Ecoflex 15** | 50 ± 1.5 | Спінений PE | 0.860 | 78.0 | 3.88 | 2.8 | 9.8 |

Порівняння тонких кабелів типу RG-174 та товстих фідери типу LMR-400 наочно показує, що згасання сигналу визначається діаметром провідників, тоді як коефіцієнт укорочення повністю задається технологією виробництва діелектрика. Кабелі із суцільним поліетиленом мають стабільний коефіцієнт швидкості шістдесят шість відсотків, а застосування газонаповненого спіненого діелектрика піднімає цей параметр до вісімдесяти п'яти відсотків, одночасно зменшуючи погонну ємність кабелю майбуть удвічі.

## 3. Матеріали та субстрати друкованих плат (PCB Laminates)

У конструкції сучасних високошвидкісних цифрових систем та надвисокочастотних модулів діелектричний ламінат друкованої плати є повноцінним компонентом схеми. Нестабільність діелектричної проникності ламінату призводить до розбалансування хвильового опору, виникнення паразитного міжпровідникового розсинхронізму та викривлення прямокутних імпульсів.

Стандартний склотекстоліт марки FR-4, що складається зі склотканини та епоксидної смоли, є чудовим дешевим матеріалом для низькочастотної електроніки, але має високий тангенс втрат та нестабільну діелектричну проникність на частотах понад один гігагерц. Для високошвидкісних ліній даних застосовують спеціалізовані НВЧ-ламінати на основі термореактивних смол або фторопласту.

У наведеній таблиці зібрано порівняльні характеристики популярних підкладок друкованих плат.

| Торгова марка / Матеріал | Відносна проникність `ε[r]` (10 ГГц) | Тангенс втрат `tan δ` (10 ГГц) | `VF` у смужковій лінії (Stripline) | Орієнтовна `ε[eff]` у мікросмужці (w/h=2) | `VF` у мікросмужковій лінії (Microstrip) | Погонна затримка в Stripline (пс/мм) |
| :--- | :---: | :---: | :---: | :---: | :---: | :---: |
| **Standard FR-4** | 4.30 ± 0.20 | 0.0200 | 0.482 | 3.30 | 0.551 | 6.92 |
| **FR408HR (Isola)** | 3.68 ± 0.05 | 0.0090 | 0.521 | 2.89 | 0.588 | 6.40 |
| **Megtron 6 (Panasonic)** | 3.60 ± 0.05 | 0.0020 | 0.527 | 2.84 | 0.593 | 6.33 |
| **RO4003C (Rogers)** | 3.38 ± 0.05 | 0.0027 | 0.544 | 2.69 | 0.610 | 6.13 |
| **RO4350B (Rogers)** | 3.48 ± 0.05 | 0.0037 | 0.536 | 2.76 | 0.602 | 6.22 |
| **RO3003 (Rogers)** | 3.00 ± 0.04 | 0.0010 | 0.577 | 2.42 | 0.643 | 5.77 |
| **TLY-5 (Taconic)** | 2.20 ± 0.02 | 0.0009 | 0.674 | 1.86 | 0.733 | 4.94 |
| **Polyimide High-TG** | 3.80 ± 0.15 | 0.0120 | 0.513 | 2.97 | 0.580 | 6.50 |

З таблиці випливає фундаментальна відмінність між внутрішніми та зовнішніми шарами друкованої плати. У внутрішніх шарах (Stripline) хвиля рухається в суцільному діелектрику, тому коефіцієнт укорочення нижчий, а затримка вища. На зовнішніх шарах (Microstrip) частина поля поширюється через повітря, тому ефективна діелектрична проникність падає, піднімаючи швидкість сигналу приблизно на п'ятнадцять відсотків.

## 4. Зведена шпаргалка розрахункових формул

Нижче систематизовано ключові математичні співвідношення, що використовуються при проектному розрахунку ліній передачі, антенних елементів та імпульсних затримувачів.

### 4.1. Основні співвідношення швидкості та затримки

```
1. Фазова швидкість у діелектрику:
   v = c / √(ε[r] · μ[r])              [м/с]

2. Коефіцієнт укорочення (Velocity Factor):
   VF = v / c = 1 / √(ε[r] · μ[r])     [безрозмірний, 0.0..1.0]

3. Довжина хвилі в діелектрику:
   λ = λ₀ · VF = (c · VF) / f         [м]

4. Погонна часова затримка (Propagation Delay):
   t[pd] = 1 / v = 1 / (c · VF)       [нс/м або пс/мм]
   t[pd] = 3.3356 · √(ε[eff])          [пс/мм]

5. Час проходження лінії довжиною L:
   T[delay] = L · t[pd] = L / (c · VF) [с або пс]
```

### 4.2. Розрахунок геометрії ліній передачі

```
1. Коаксіальний кабель (суцільний діелектрик ε[r]):
   ε[eff] = ε[r]
   VF = 1 / √(ε[r])
   Z₀ = (60 / √(ε[r])) · ln(b / a)     [Ом]

2. Замкнена смужкова лінія (Stripline):
   ε[eff] = ε[r]
   VF = 1 / √(ε[r])
   Z₀ = (60 / √(ε[r])) · ln((4 · h) / (π · w[eff]))  [Ом]

3. Відкрита мікросмужкова лінія (Microstrip, w/h ≥ 1):
   ε[eff] = ((ε[r] + 1) / 2) + ((ε[r] − 1) / 2) · (1 / √(1 + 12 · (h / w)))
   VF = 1 / √(ε[eff])
   Z₀ = (87 / √(ε[eff] + 1.41)) · ln((5.98 · h) / (0.8 · w + t))  [Ом]

4. Двопровідна повітряна лінія (Twin-Lead):
   ε[eff] ≈ 1.0...1.1
   VF ≈ 0.95...0.98
   Z₀ = 276 · lg(2 · D / d)            [Ом]
```

### 4.3. Прикладні інженерні формули

```
1. Фізична довжина чвертьхвильового резонатора (λ/4-шлейф):
   L[λ/4] = (c · VF) / (4 · f)         [м]

2. Відстань до пошкодження в рефлектометрії TDR:
   d = (c · VF · ΔT) / 2               [м]

3. Міжканальний розсинхронізм (Skew) між двома трасами L₁ та L₂:
   ΔT[skew] = |L₁ − L₂| · t[pd] = |L₁ − L₂| · (√(ε[eff]) / c)  [пс]

4. Відносна помилка вимірювання TDR при хибному VF:
   Error(%) = ((VF[set] − VF[actual]) / VF[actual]) · 100%
```

## 5. Практична методологія вимірювання VF у лабораторних умовах

Для експериментального визначення невідомого коефіцієнта укорочення кабелю або сурогатного діелектрика в лабораторній практиці застосовують три класичні методики.

Перша методика базується на імпульсній рефлектометрії у часовій області. Підключають один кінець відрізка кабелю точно виміряної фізичної довжини до рефлектометра, залишаючи другий кінець відкритим. Вимірюють часовий інтервал між зондувальним та відбитим імпульсом, після чого обчислюють коефіцієнт укорочення за формулою подвійного пробігу.

Друга методика спирається на вимірювання четвертьхвильового резонансу за допомогою векторного аналізатора кіл. Підключають відрізок кабелю як замкнений шлейф і знаходять першу частоту мінімуму коефіцієнта відбиття, що відповідає чверті довжини хвилі у діелектрику.

Третя методика використовує вимірювання фазового зсуву трансівера. За допомогою двоканального осцилографа порівнюють фази синусоїдального сигналу на вході та виході кабелю відомої довжини, обчислюючи точну фазову швидкість.

Ці довідкові дані та математичний апарат забезпечують повний інженерний розрахунок НВЧ-пристроїв, високих частот зв'язку та прецизійних цифрових інтерфейсів.

File: root/com/com-medium/velocity-factor/hist-dielectric-speed.md
# 📜 Історія вимірювання швидкості електромагнітних хвиль у діелектриках

Історія дослідження швидкості поширення хвилі в середовищі описує шлях від оптичних експериментів Іпполіта Фізо до фундаментального об'єднання оптичного показника заломлення з електродинамічною діелектричною проникністю у працях Джеймса Клерка Максвелла, Олівера Гевісайда, Генріха Герца, Ернста Лечера та Пауля Друде.

## Оптичний передумов: експеримент Фізо 1851 року

До створення цілісної електродинаміки поняття швидкості світла в речовині належало виключно до сфери геометричної та хвильової оптики. За хвильовою теорією Огюстена Френеля, швидкість світла в прозорому середовищі з показником заломлення `n` зменшується відносно вакуумного значення `c`:

```
v = c / n
```

У 1851 році французький фізик Іпполіт Фізо здійснив прямий вимірювання швидкості світла у рухомій і нерухомій воді за допомогою інтерферометра з високою точністю. Для води з показником заломлення `n = 1.333` виміряна швидкість виявилася близькою до `225 000 км/с`, що точно відповідало співвідношенню `v = c / 1.333`. Проте оптична теорія того часу вважала показник заломлення властивістю механічного пружного ефіру, не пов'язуючи його з електричними чи магнітними силами.

## Теоретичний прорив Максвелла: зв'язок світла й електромагнетизму

У 1865 році шотландський фізик Джеймс Клерк Максвелл опублікував працю «Динамічна теорія електромагнітного поля», де сформулював свої знамениті рівняння. Вивівши з них хвильове рівняння для електромагнітного поля у середовищі з відносною діелектричною проникністю `ε[r]` та магнітною проникністю `μ[r]`, Максвелл одержав теоретичну швидкість поширення електромагнітного збурення:

```
v = 1 / √(ε · μ)
  = 1 / √(ε₀·ε[r] · μ₀·μ[r])    [розкладання на абсолютні та відносні константи]
  = c / √(ε[r] · μ[r])           [де c = 1 / √(ε₀·μ₀)]
```

Для немагнітних середовищ, де `μ[r] ≈ 1`, Максвелл зробив грандіозне узагальнення: швидкість електромагнітної хвилі визначається виключно статичною діелектричною проникністю `ε[r]`. Порівнявши це з оптичним співвідношенням Френеля, він одержав електромагнітну формулу для показника заломлення:

```
n = √(ε[r])
```

Це означало, що світло є електромагнітною хвилею високочастотного діапазону, а коефіцієнт уповільнення світла у склі чи воді має ту саму фізичну природу, що й зміщення електричних зарядів у конденсаторі.

Проте перші спроби підтвердити формулу `n = √(ε[r])` експериментально зіштовхнулися з серйозним протиріччям. Для води оптичний показник заломлення становить `n = 1.33` (звідки `n² = 1.78`), тоді як виміряна електростатична діелектрична проникність води дорівнювала `ε[r] ≈ 80`. Це розходження заплутало фізиків на два десятиліття, поки теорія дисперсії не пояснила залежність проникності від частоти: важкі молекулярні диполі води не встигають орієнтуватися у високочастотному полі світла, тоді як на низьких частотах поляризація працює у повному обсязі.

## Атлантичний телеграфний кабель і телеграфні рівняння Гевісайда

Паралельно з теоретичною фізикою прикладні інженери зіштовхнулися зі затримкою сигналів у довгих підводних кабелях. У 1858 році було прокладено перший трансатлантичний телеграфний кабель між Ірландією та Ньюфаундлендом. Передача одного знака азбукою Морзе займала кілька хвилин через сильне розмивання й уповільнення електричного імпульсу.

Вільям Томсон (лорд Кельвін) створив «дифузійну модель» кабелю, вважаючи, що сигнал поширюється за законом теплопровідності через високу ємність `C` та опір `R`. Згідно з моделлю Кельвіна, кабель не мав чіткої швидкості хвилі, а лише затримку, пропорційну квадрату довжини `L²`. Це призвело до тривалої полеміки між теоретиками та практиками.

У 1885–1887 роках англійський самоучка Олівер Гевісайд корінним чином реформував телеграфну теорію. Він урахував самоіндукцію кабелю `L` і ввів поняття хвильового поширення напруги й струму. Гевісайд довів, що електричний сигнал рухається не всередині мідної жили, а в діелектричній ізоляції навколо неї у вигляді електромагнітної хвилі.

За Гевісайдом, фазова швидкість поширення хвилі в довгій лінії визначається погонною індуктивністю `L'` та погонною ємністю `C'`:

```
v = 1 / √(L' · C')
```

Оскільки для коаксіального кабелю погонна ємність пропорційна `ε[r]`, а індуктивність пропорційна `μ[r]`, формула Гевісайда збіглася з формулою Максвелла:

```
v = c / √(ε[r] · μ[r])
```

Саме Гевісайд ввів у науковий обіг поняття «коефіцієнта швидкості» (velocity factor), показавши, що гутаперчева або гумова ізоляція кабелю сповільнює сигнал до 60–70% від швидкості світла у вакуумі.

## Досліди Герца, Лечера та Друде: вимірювання в радіодіапазоні

У 1887–1888 роках німецький фізик Генріх Герц вперше експериментально згенерував та задекларував електромагнітні хвилі радіодіапазону. За допомогою іскрового генератора та резонатора він виміряв довжину хвилі `λ` у повітрі та в металевих дротах.

У своїх перших публікаціях Герц припустився помилки: його виміри показували, що швидкість хвилі вздовж дротів становить близько `200 000 км/с`, тоді як у вільному повітрі вона дорівнювала `300 000 км/с`. Це створило хибне уявлення, ніби сам металевий провідник гальмує хвилю.

У 1890 році французький математик Анрі Пуанкаре та австрійський фізик Ернст Лечер детально перевірили досліди Герца. Лечер розробив паралельну двопровідну лінію («лечерову систему»), за допомогою якої точніше виміряв стоячі хвилі. Виявилося, що первинна помилка Герца була викликана відбиттями від стін лабораторії, а швидкість хвилі вздовж оголених дротів у повітрі точно дорівнює швидкості світла `c`.

Коли ж Лечер заповнив простір між дротами рідкими діелектриками (бензолом, гасом, спиртом), стояча хвиля скоротилася у повній відповідності до формули:

```
λ_діелектрик = λ₀ / √(ε[r])
```

У 1896 році німецький фізик Пауль Друде узагальнив методологію Лечера і створив перший радіочастотний діелектричний спектрометр («метод Друде»). Вимірюючи зміщення пучностей стоячої хвилі у вимірювальних осередках із рідинами, Друде виміряв діелектричну проникність і коефіцієнт укорочення для десятків речовин на частотах від 100 МГц до 1 ГГц. Саме Друде експериментально підтвердив, що при збільшенні частоти від нуля до 1 ГГц діелектрична проникність багатьох полярних рідин падає, тим самим остаточно знявши суперечність між Максвеллом та експериментом.

## Промислова стандартизація та матеріали XX століття

З розвитком радіолокації під час Другої світової війни та виникненням надвисокочастотної (НВЧ) техніки вимірювання коефіцієнта укорочення перетворилося з фундаментального експерименту на ключовий інженерний стандарт.

У 1929 році Ллойд Еспеншид та Герман Аффель із лабораторії Bell Labs запатентували сучасний жорсткий коаксіальний кабель для передачі широкої смуги частот. Застосування повітряного діелектрика з шайбами-ізоляторами дозволило досягти коефіцієнта укорочення `VF ≈ 0.85...0.95`.

Справжній прорив відбувся у 1938 році, коли Рой Планкетт відкрив політетрафторетилен (PTFE, фторопласт-4 або тефлон). Завдяки стабільній діелектричній проникності `ε[r] = 2.1` у діапазоні від 1 кГц до 100 ГГц, PTFE став та залишається еталонним діелектриком для НВЧ-кабелів із `VF = 0.695`.

У 1950-х роках винайдення спіненого поліетилену (завдяки введенню мікробульок газу азоту в матрицю PE) дозволило зменшити ефективну діелектрична проникність з `2.25` до `1.3...1.5`. Це підняло коефіцієнт укорочення коаксіальних кабелів зв'язку від `0.66` до `0.82...0.88`, що значно зменшило згасання сигналу на високих частотах.

У 1960-х роках із появою імпульсної рефлектометрії (TDR) та друкованих плат на основі склотекстоліту FR-4 (`ε[r] ≈ 4.3`) інженери розробили моделі ефективної діелектричної проникності для відкритих мікросмужкових ліній (праці Гарольда Вілера та Роберта Коленка). Це дозволило високоточно розраховувати затримки сигналів у багатошарових материнських платах і надвисокочастотних інтегральних схемах, де швидкість поширення становить приблизно `15 см/нс`.

У 1970–1980-х роках розвиток волоконно-оптичного зв'язку поширив поняття коефіцієнта укорочення на оптичні хвилеводи. Для кварцового скла з показником заломлення `n = 1.468` на довжині хвилі 1550 нм коефіцієнт швидкості становить `VF = 1 / 1.468 = 0.681`, що дає затримку імпульсу приблизно `4.9Search наносекунд на метр` волокна.

У сучасній високошвидкісній цифровій техніці (PCIe 5.0/6.0, Ethernet 400G/800G) класичний склотекстоліт FR-4 замінюється високочастотними термопластичними матеріалами (наприклад, серії Rogers RO4000 з `ε[r] = 3.38...3.55` та розширеним `VF ≈ 0.58...0.60`). Це зменшує міжканальний зсув фаз (skew) і забезпечує передачу пікосекундних фронтів сигналів на гігагерцових частотах.
