Repository: andrij-felenko/courses

# Корпус книг-курсів

```
root/            увесь контент: root/<вид>/<книга>/<тема>/
src/front/       рушій сайту — книга збирається в браузері з тих самих .md
writer_ua/       конвеєр письма
inwork/          робочі теки батчів
CLAUDE.md        види й схема корпусу
BOOKS.md         реєстр книг
```

## Як пишеться корпус

Статті пише конвеєр `writer_ua/`, і ним керує **оркестратор** — `writer_ua/runners/orchestrator.js`:
він тримає чергу одиниць, вирішує, що писати далі, і в кінці записує маніфест.

Оркестратор викликає **алгоритм** — `writer_ua/runners/algorithm.js`: це десять етапів над
однією одиницею, від цілі до збірки файла.

Запускає все `writer_ua/runners/start.js`:

```
node writer_ua/runners/start.js --book <книга> --topics <слуг,…> --ask writer_ua/runners/ask-file.js
```

## ⛔ Рішень не приймає ніхто, крім алгоритму

Усередині алгоритму **кожен запит іде окремому віддаленому агентові**: він читає завдання
цілком і повертає відповідь. Хто веде процес — кладе завдання у файл і чекає на відповідь у
файлі поруч.

**Категорично не можна вирішувати самому.** Ні що писати, ні які вставки потрібні, ні коли
робота скінчилась — усе це вже вирішено в правилах і в скрипті. Відповідь замість агента,
власний скрипт, правка правил чи коду, коміт — заборонені.

File: root/hw/hw-pcb/eutectic-alloys/eutectic-alloys-d.md
# Евтектика: чому суміш плавиться нижче за обидва метали

<preknowlist>
- [Молекули чи ґратка](root:basic-chemistry/molecules-lattice) — упорядковане розташування атомів у твердому металі; плавлення — це руйнування цього порядку.
</preknowlist>

Є факт, який на перший погляд суперечить здоровому глузду. Чисте олово плавиться при 232 °C. Чистий свинець — при 327 °C. Здавалося б, будь-яка їхня суміш має плавитися десь **між** цими числами — адже це «щось середнє» між двома металами. Насправді ж суміш 63 % олова й 37 % свинцю плавиться при **183 °C — нижче за обидва чисті метали**, на цілих сорок дев'ять градусів нижче за легкоплавкіше олово.

Це не дрібна аномалія й не примха саме цієї пари. Це прояв глибокого правила, яке визначає, чому взагалі існують «легкоплавкі сплави», чому монтажний припій роблять саме такої пропорції, і чому шов доброго припою застигає **різко**, а не розтягується в липку кашу. Розберімо, звідки береться це зниження, чому воно найглибше саме в одній-єдиній точці, і як із самої форми фазової діаграми випливає все, що паяльник робить із металом у ваших руках.

## Що означає «плавитися»: боротьба порядку й безладу

Щоб зрозуміти евтектику, треба спершу чесно відповісти на простіше питання: **чому речовина взагалі має якусь одну температуру плавлення?**

У твердому металі атоми сидять у [кристалічній ґратці](root:basic-chemistry/molecules-lattice) — строго впорядкованому, повторюваному візерунку, де кожен атом знає своє місце. Тримає їх там взаємне притягання: розірвати ці зв'язки коштує енергії. У рідині цього порядку немає — атоми ще торкаються сусідів, але вже не сидять по вузлах, а перекочуються один повз одного. Плавлення — це і є перехід від жорсткого візерунка до рухливого безладу.

Чому ж він відбувається різко, при конкретній температурі? Бо тут стикаються дві протилежні сили природи. З одного боку — **енергія зв'язків**: вона тягне атоми стати в ґратку, бо в упорядкованому стані їхня взаємна енергія найнижча, а системи «люблять» скочуватися в найнижчу енергію, як м'яч у ямку. З іншого боку — **ентропія** (гр. *entropḗ* — обертання, поворот), тяга до безладу: невпорядкованих станів просто **більше**, і що вища температура, то сильніше природа хилиться до того, щоб реалізувати якийсь із цих численних безладних станів, а не єдиний упорядкований.

При низькій температурі перемагає енергія — атоми сидять у ґратці, речовина тверда. При високій перемагає ентропія — атоми розсипаються в рідину. А температура плавлення — це рівно та точка, де ці дві тенденції **зрівноважуються**: вище неї вигідніший безлад, нижче — порядок. Тому перехід і різкий: щойно ваги хитнулися, увесь кристал «здається» майже одразу.

> 🔧 **Навіщо це.** Уся подальша розмова про припій — це розмова про те, як **зсунути цю точку рівноваги вниз**, підмішавши до одного металу інший. Якщо тримати в голові саме образ «ваги порядку проти безладу», то і зниження температури сумішшю, і кашоподібний стан неевтектичних пропорцій перестануть бути таблицями чисел і стануть очевидним наслідком того, у який бік хитнулися ваги.

## Чому домішка **знижує** температуру плавлення

Тепер головний важіль. Візьмімо чистий свинець і почнімо підмішувати в нього олово. Що станеться з температурою, при якій він застигає?

Уявімо процес застигання «зсередини». Розплав охолоджується, і атоми свинцю починають ставати в ґратку — рости кристал. Але тепер серед них плавають чужі атоми олова. Атом олова інакший на розмір і на «характер» зв'язків; він **не пасує** до свинцевої ґратки й заважає їй складатися: там, де мав би стати ще один свинець, стирчить олово, спотворюючи візерунок. Кристалу свинцю тепер важче зібратися — домішка йому весь час псує стрій.

Це можна побачити й з боку ентропії, і так навіть точніше. У **рідкому** розплаві олово й свинець перемішані — і це стан із високою ентропією: багато способів розкидати два сорти атомів упереміш. Коли ж свинець кристалізується в чистий кристал, він **виганяє** олово назад у розплав, бо чужому атому в його ґратці не місце. Але виганяти олово означає **розділяти** те, що було перемішане, тобто **зменшувати ентропію** — а природа цьому опирається. Змішаному розплаву «не хочеться» розшаровуватися на чистий кристал і решту; ентропія змішування тримає його рідким.

Отже, домішка діє з двох боків одразу, і обидва тягнуть в один бік: вона й **псує ґратку** (енергетичний бік), і **опирається розділенню** (ентропійний бік). Обидва ефекти означають, що для застигання суміші треба забрати **більше** тепла — тобто охолодити **нижче**, ніж для чистого металу. Домішка знижує температуру замерзання. Це те саме явище, чому солона вода замерзає нижче 0 °C, а сіль на зимовій дорозі топить лід: розчинена сіль заважає воді складатися в кристал льоду. Свинець із оловом — така сама пара «розчинник і те, що заважає йому кристалізуватися», тільки при трьохстах градусах замість нуля.

І тут — ключове спостереження, з якого виросте вся діаграма: **знижує температуру замерзання будь-яка домішка, підмішана в будь-який із двох металів**. Додаєте олово у свинець — свинець замерзає нижче. Додаєте свинець в олово — олово замерзає нижче. Обидва чисті метали стоять на «вершинах», і **будь-який відхід від чистоти в будь-який бік веде температуру початку застигання вниз**. Два спуски з двох вершин мусять десь **зустрітися** — і саме та точка зустрічі і є евтектика.

## Фазова діаграма: карта того, що тверде, що рідке

Щоб побачити цю зустріч, накреслимо карту. По горизонталі — склад суміші: зліва чистий свинець (0 % олова), справа чисте олово (100 %). По вертикалі — температура. Кожна точка на такій карті відповідає питанню «якщо взяти **таку** суміш і нагріти до **такої** температури — вона тверда чи рідка?».

![Фазова діаграма олово-свинець: дві похилі лінії лідуса спускаються від температур плавлення чистих металів і зустрічаються в евтектичній точці 63 відсотки олова при 183 градусах, під ними горизонтальна лінія солідуса; для складу 40 відсотків олова показано вертикальний діапазон плавлення між солідусом і лідусом](img/phase.svg)
*Карта станів сплаву Sn-Pb. Синя ламана — **лідус**: вище неї все рідке. Чорна лінія — **солідус**: нижче неї все тверде. Між ними — двофазна «кашоподібна» зона, де плавають кристали в розплаві. Обидві гілки лідуса спускаються від чистих металів (Pb 327 °C ліворуч, Sn 232 °C праворуч) і сходяться в одній найнижчій точці — евтектиці 63/37 при 183 °C, де каша зникає й перехід стає різким. Червоний відрізок показує, що склад 40 % олова плавиться не в точці, а в діапазоні — від 183 °C до ~238 °C.*

На цій карті дві головні лінії, і варто зрозуміти кожну своїм змістом.

**Лідус** (лат. *liquidus* — рідкий) — верхня лінія, синя. Це межа, **вище якої суміш повністю рідка**. Точніше — це температура, при якій, охолоджуючи розплав, ви побачите **перший** твердий кристал. Ліва гілка лідуса — це той самий «спуск із вершини свинцю»: від 327 °C у чистого свинцю вона падає вниз, бо кожна крапля олова знижує температуру, при якій свинець починає кристалізуватися. Права гілка — «спуск із вершини олова»: від 232 °C вниз, бо свинець-домішка так само заважає олову. Дві гілки спускаються назустріч.

**Солідус** (лат. *solidus* — твердий) — нижня лінія, чорна горизонталь при 183 °C. Це межа, **нижче якої суміш повністю тверда**. Останнє, що замерзає в будь-якій суміші цієї пари, замерзає саме при 183 °C — і замерзає воно як сама евтектика, до чого ми зараз і дійдемо.

А **між** лідусом і солідусом — найважливіша для пайки зона: там суміш **ні тверда, ні рідка**. Там у розплаві вже плавають тверді кристали одного з металів, але все разом ще не застигло. Це та сама «каша», «кашоподібний стан», *pasty range* — напівтверде місиво з кристаликів у рідині. Саме воно й псує пайку, і трохи нижче ми порахуємо, наскільки.

## Евтектична точка: де каша стискається в ніщо

Тепер погляньмо, що діється в самій точці зустрічі двох гілок лідуса. Це особлива точка на карті, і в неї є ім'я: **евтектика** (гр. *eútēktos* — легкоплавкий, від *eû* — добре + *tḗkō* — плавлю; буквально «те, що добре плавиться»). Для олова зі свинцем вона лежить при складі близько 63 % олова / 37 % свинцю й температурі 183 °C.

Що в ній особливого — видно прямо з геометрії. Ліворуч від евтектики лідус іде **вище** солідуса: між лініями є вертикальний проміжок, зона каші має висоту. Праворуч — те саме дзеркально. Але **точно в евтектичній точці лідус спускається до самого солідуса** — верхня й нижня лінії **торкаються**. А це означає: у цій єдиній пропорції зона каші має **нульову висоту**. Немає діапазону, де суміш напівтверда. Вона або повністю рідка (вище 183 °C), або повністю тверда (нижче 183 °C), і перехід між цими станами — миттєвий, при одній температурі, як у чистого металу.

Ось чому евтектичний склад плавиться й застигає **в точці, а не в діапазоні**. І ось звідки береться те, що робить його ідеальним для пайки: коли ви прибираєте жало, евтектичний шов проходить весь шлях від рідкого до твердого **різко**, не затримуючись у напівм'якому стані, де його легко зрушити. Він або тече, або тримає — без липкої проміжної фази.

Чому найнижча точка суміші лежить саме тут, а не деінде? Бо це точка, де **обидва** метали кристалізуються **разом і одночасно**, і жодному з них не треба чекати. Уявіть склад лівіше евтектики (свинцю більше). Охолоджуючи, ви спершу переходите лідус — і починає замерзати **лише свинець**, по одному викристалізовуючись із розплаву. Але коли свинець іде в кристали, він **виганяє** олово назад у рідину — і решта розплаву **збагачується оловом**, зсувається складом праворуч, до евтектичного. Що більше свинцю вимерзло, то ближчий залишок до пропорції 63/37 — і аж коли залишок **дійде** до евтектичного складу, він нарешті замерзне весь, разом, при 183 °C.

Тобто хоч би з якого боку ви заходили, **останній розплав, що замерзає, завжди має евтектичний склад** і завжди замерзає при 183 °C. Евтектика — це «фініш», до якого стягується будь-яка суміш під час застигання. А фініш лежить нижче за старт обох чистих металів саме тому, що це склад, у якому опір розділенню (та сама ентропія змішування) найсильніше тримає розплав рідким: тут не треба нічого **розділяти** на чисті кристали — обидва сорти атомів осідають у тверде разом, зберігаючи своє перемішання у вигляді тонкої суміші двох фаз. Природі це «дешевше» за ентропією, тож і температура, при якій вона на це погоджується, найнижча.

> 🔧 **Навіщо це.** «Евтектичний припій застигає різко» — не рекламне гасло, а прямий наслідок того, що в евтектичній точці зона каші стиснута в нуль. Саме тому 63/37 прощає новачкові дрижання рук: у вас майже немає того небезпечного вікна, коли метал уже не рідкий, але ще не твердий, і найменший порух робить шов зернистим і тьмяним. Чим далі склад від евтектики — тим ширше це вікно й тим легше зіпсувати шов.

## Неевтектична суміш: чому виникає діапазон плавлення

Тепер порахуймо те, що досі описували словами: **наскільки широка** зона каші для складу, який **не** влучив у евтектику. Візьмімо для прикладу 40 % олова / 60 % свинцю — суміш, багатшу на свинець за евтектичну.

Охолоджуємо цей розплав. Дивимося на діаграму: лідус для 40 % олова лежить приблизно при **238 °C**. Отже, десь тут з'явиться перший кристал — і це буде свинець (бо ми на «свинцевому» боці, лівіше евтектики). Продовжуємо охолоджувати: свинець кристалізується далі, розплав збагачується оловом і повзе складом до евтектичного, а температура сповзає по лідусу вниз. І лише коли ми дійдемо до **183 °C** — останній залишок розплаву, що добрів до складу 63/37, замерзне весь одразу.

```
Склад 40 % Sn / 60 % Pb, охолодження:
  238 °C  — лідус: з'являється перший кристал свинцю     ← початок каші
  238…183 — розплав густішає кристалами свинцю            ← напівтверда каша
  183 °C  — солідус: евтектичний залишок замерзає весь    ← кінець каші
  діапазон плавлення = 238 − 183 = 55 °C
```

Ось він, **діапазон плавлення** (англ. *pasty range*, *mushy zone*) — цілих 55 градусів, на всьому протязі яких суміш є місивом твердих кристалів у рідкому розплаві. Для порівняння, ходовий свинцевий припій 60/40 (60 % олова) має вужчий, але теж реальний діапазон: від тих самих 183 °C до приблизно 190 °C, тобто близько семи градусів каші. А евтектичний 63/37 — нуль градусів. Різниця між ними — це і є різниця між припоєм, що «прощає», і припоєм, що вимагає точності.

Скільки саме твердого й скільки рідкого в цій каші при кожній температурі — теж не на око, а рахується. Правило називають **правилом важеля** (англ. *lever rule*), і воно напрочуд просте, бо це буквально збереження речовини. Візьмімо якусь температуру всередині діапазону — скажімо, 210 °C для нашої суміші 40 % Sn. Проведімо горизонталь; вона впирається лівим кінцем у солідус-бік (склад твердого — майже чистий свинець, який зараз вимерзає), а правим — у лідус (склад рідини, що при 210 °C збагатилася оловом приблизно до 30 %). Загальний склад системи — 40 % — лежить десь між цими кінцями. Тоді частки твердого й рідкого — це **відношення відрізків важеля**:

```
Правило важеля при 210 °C (загальний склад 40 % Sn):
  склад рідини  C_р ≈ 30 % Sn   (де горизонталь ⋂ лідус)
  склад твердого C_т ≈ 12 % Sn   (розчинність Sn у Pb-кристалі)

  частка рідини = (40 − 12) / (30 − 12) ...  ⚠ важіль міряють від ЗАГАЛЬНОГО складу
  правильно:
  частка твердого = (C_р − C_заг) / (C_р − C_т) = (30 − 40)/(30 − 12)  → від'ємне?!
```

Тут варто спинитися — я навмисне лишив пастку, у яку легко впасти. Якщо загальний склад (40 %) лежить **правіше** складу рідини (30 %), то ми не всередині діапазону, а вже нижче: рідини такого складу існувати не може. Це сигнал, що при 210 °C наша конкретна суміш 40 % Sn насправді ще **над** лідусом-гілкою або що я взяв неузгоджені числа. Правило важеля працює лише коли загальний склад **між** складом твердого й складом рідкого: C_т < C_заг < C_р. Візьмімо чесно узгоджену точку — суміш 30 % Sn при 210 °C, де лідус справді дає рідину складу ~30 %, а солідус — тверде складу ~12 %:

```
Правило важеля, суміш 30 % Sn при 210 °C:
  C_т ≈ 12 % Sn   (тверде — свинцевий кристал із розчиненим оловом)
  C_р ≈ 40 % Sn   (рідина, що збагатилась оловом)
  C_заг = 30 % Sn

  частка твердого = (C_р − C_заг)/(C_р − C_т) = (40 − 30)/(40 − 12) = 10/28 ≈ 0.36
  частка рідини   = (C_заг − C_т)/(C_р − C_т) = (30 − 12)/(40 − 12) = 18/28 ≈ 0.64

  ⇒ при 210 °C суміш — приблизно 36 % твердих кристалів у 64 % розплаву.
```

Зміст правила важеля інтуїтивний: **чим ближче загальний склад до складу рідини, тим більше рідини**; чим ближче до складу твердого — тим більше твердого. Точка сидить на «коромислі» між двома кінцями, і речовина розподіляється обернено до плечей, як вантаж на терезах. І головне для нашої теми: доки суміш **не** евтектична, при будь-якій температурі всередині діапазону в ній співіснують і тверде, і рідке — те саме кашоподібне місиво. Тільки в евтектичній точці кінці важеля збігаються, плече стає нульовим, і каші нема.

## Дві криві застигання: різка сходинка проти пологого сповзання

Найнаочніше різницю видно, якщо стежити за температурою шматка металу, доки він **застигає**, і малювати графік «температура — час». Такий графік називають кривою охолодження, і форма її для евтектики й для звичайної суміші разюче різна.

![Криві застигання: евтектичний склад дає різку горизонтальну площадку на 183 градусах, як у чистого металу; неевтектична суміш спершу зламується на лідусі й похило сповзає крізь кашоподібну зону, і лише потім виходить на площадку 183 градуси](img/cooling.svg)
*Як застигають два склади. Зелена крива (евтектика 63/37) охолоджується рівно до 183 °C, тоді **зупиняється горизонтальною площадкою** — уся речовина замерзає при одній температурі, віддаючи приховану теплоту, — і лише потім холоне далі. Це поведінка чистого металу. Червона штрихова (неевтектична суміш) має **злам на лідусі**: спершу пологе сповзання, поки в каші поступово вимерзають кристали, і аж унизу — коротка площадка на 183 °C, коли замерзає евтектичний залишок. Похила ділянка між зламом і площадкою — це і є діапазон каші.*

Прочитаймо обидві криві механізмом, бо у формі захована вся фізика.

**Евтектика (зелена).** Розплав рівномірно холоне, крива йде вниз похило. На 183 °C вона **застигає горизонтально** — температура стоїть на місці, хоч тепло й далі відходить. Чому не падає? Бо при замерзанні кожен грам металу віддає **приховану теплоту кристалізації** — енергію, що вивільняється, коли атоми осідають у ґратку з нижчою енергією зв'язку. Поки замерзає, ця теплота підживлює систему рівно настільки, щоб утримати 183 °C, — як окріп тримає рівно 100 °C, доки не википить уся вода. Уся евтектика замерзає при цій одній температурі одразу, тож площадка чітка й довга. Скінчилося замерзання — крива знов пішла вниз. Це **сходинка**: рідке — сходинка — тверде.

**Неевтектична суміш (червона).** Тут крива має **два перегини**. Спершу, на лідусі (для 40 % Sn — при 238 °C), з'являється **злам**: нахил стає пологішим. Це почали вимерзати перші кристали свинцю; вони теж віддають приховану теплоту, і та **сповільнює** падіння температури — але не зупиняє, бо замерзає лише частина, і склад решти весь час пливе. Крива **похило сповзає** вниз через увесь діапазон каші, аж поки залишок дійде до евтектичного складу. І тільки внизу, на 183 °C, з'являється справжня коротка **площадка** — це замерзає евтектичний залишок, той самий, різко. Тобто в неевтектичної суміші є і пологе сповзання (каша), і маленька евтектична сходинка наприкінці.

Ця похила ділянка на кривій — не абстракція. Це ті самі секунди, протягом яких ваш шов фізично є липкою напівтвердою масою. Ворухнули деталь у цей момент — кристали, що вже зчепилися, зсуваються один відносно одного, зв'язки на межах рвуться й застигають надламаними. Виходить **зернистий, тьмяний, механічно слабкий шов** — класичний «холодний» вигляд, тільки причина тут не в недогріві, а в тому, що склад дав широку кашу, у якій метал завмер напівживим. Евтектика цього вікна майже не має — тому нею й паяти спокійніше.

## Мова діаграми словами: солідус, лідус, евтектика

Зберемо терміни в одну зв'язку, бо тепер за кожним стоїть не визначення зі словника, а зрозумілий механізм:

- **Лідус** — «стеля рідкого»: вище неї суміш повністю рідка; при охолодженні на ній народжується перший кристал. Спускається від температур плавлення чистих металів двома гілками назустріч.
- **Солідус** — «підлога твердого»: нижче неї суміш повністю тверда; для цієї пари це горизонталь 183 °C, на якій замерзає останній, евтектичний залишок.
- **Діапазон плавлення (каша)** — вертикальний проміжок між лідусом і солідусом для даного складу; там співіснують тверді кристали й розплав. Ширина рахується прямо по діаграмі, а частки твердого/рідкого — правилом важеля.
- **Евтектика** — єдиний склад, де лідус торкається солідуса, діапазон стискається в нуль, і суміш плавиться/застигає в точці, як чистий метал, при температурі **нижчій** за обидва складники.

І тепер видно, чому монтажний припій зробили саме евтектичним: із усього діапазону складів це **єдина** пропорція без каші, з найнижчою й найрізкішою точкою плавлення. Будь-яке відхилення від неї повертає липке вікно й піднімає температуру початку застигання.

## Тонкість чесності: 63/37 чи 61.9/38.1?

Тут варто зупинитися на деталі, яку часто замовчують, а вона повчальна. У довідниках і на котушках припою евтектику Sn-Pb підписують **63/37**. Але акуратні виміри фазової діаграми дають істинну евтектичну точку трохи інакше — близько **61.9 % олова / 38.1 % свинцю** (різні джерела округлюють до 62/38). Різниця маленька, і в цьому вся суть: **біля дна лідусної «долини» лінія дуже полога**. Це означає, що зсув складу на цілий відсоток-два від справжньої евтектики додає лише мізерну висоту каші — часток градуса. Практично 63/37 плавиться так само різко, як «математично точні» 61.9/38.1, тому промисловість узяла округлене, зручне для дозування число й назвала його евтектичним. Фізика цього не карає, бо дно западини рівне.

Це добра ілюстрація того, як інженерна практика й точна діаграма розходяться на дрібницю без шкоди: важлива не магічна цифра, а те, що ви **сидите в западині лідуса**, де каша тонка. Статус цих чисел — усталений факт: істинна евтектика ≈ 61.9 % Sn при 183 °C підтверджена вимірами фазових діаграм; комерційний «евтектичний» припій продають як 63/37, і це свідоме округлення, а не помилка.

## Безсвинцева евтектика: та сама фізика, вища точка

Свинець отруйний, і від 2006 року директива RoHS фактично прибрала його з побутової електроніки Євросоюзу. Промисловість перейшла на безсвинцеві сплави — здебільшого **олово-срібло-мідь** (Sn-Ag-Cu, скорочено SAC). І тут природа поводиться за тими самими правилами, тільки цифри інші, а сама «евтектична механіка» повторюється — лише вже не для двох металів, а для трьох.

Найпоширеніший склад, **SAC305**, це 96.5 % олова, 3.0 % срібла, 0.5 % міді. Він **майже** евтектичний, з дуже вузьким діапазоном плавлення: солідус при 217 °C, лідус близько 220 °C. А істинна потрійна евтектика системи Sn-Ag-Cu лежить трохи інакше — точні виміри дають склад приблизно **Ag 3.5 % / Cu 0.9 % / решта олово** (тобто ~95.6 % Sn) з евтектичною температурою близько **217.2 °C** (за даними NIST — 3.57 % Ag, 0.9 % Cu, 217.2 ± 0.2 °C; інші дослідження дають 217.4 ± 0.8 °C). Тобто це знову та сама історія «трохи не влучили складом у справжню евтектику, але сидимо поруч, у пологій западині» — тільки тепер западина в трикутнику трьох металів, а не на відрізку двох.

Головне для практики — **де** ця точка. Безсвинцева евтектика лежить при ~217 °C, на цілих **34 градуси вище** за свинцеву 183 °C. І звідси прямий наслідок для паяльника: SAC вимагає гарячішого жала й активнішого флюсу, бо й температура плавлення вища, і змочує він трохи гірше за свинцевий. Вузький, але ненульовий діапазон плавлення SAC-сплавів робить їхні шви трохи матовішими й «зернистішими» на вигляд навіть при правильній пайці — те, що у свинцевому припої було б ознакою холодного шва, у SAC є нормою, і око до цього треба привчити окремо. А для першого навчання свинцевий 63/37 лишається найдобрішим саме тому, що його евтектика і найнижча, і найрізкіша: менше тепла, ширше вікно на помилку, дзеркальний блиск як чіткий сигнал «шов добрий».

Так одна ідея — що суміш замерзає нижче за складники, а в одній особливій пропорції ще й без каші — тримає під собою і вибір припою, і його температуру, і навіть те, як ви **очима** відрізняєте добрий шов від зіпсутого. Евтектика не таблиця чисел на котушці; це точка на карті боротьби порядку з безладом, у якій метал погоджується перейти між рідким і твердим одним різким кроком — рівно те, що потрібно, щоб два метали встигли зрости в один і застигли, не поворухнувшись.

File: root/hw/hw-pcb/zakhysne-pokryttia-platy/api-coating-specs.md
# 📋 Довідник характеристик матеріалів захисних покриттів і компаундів

Поверхневий та об'ємний захист електронних модулів регламентується стандартами **IPC-CC-830C** (*Qualification and Performance of Electrical Insulating Compound for Printed Wiring Assemblies*), **MIL-I-46058C** (*Insulating Compound, Electrical for Coating Printed Circuit Assemblies*), а також галузевими стандартами сертифікації надійності **MIL-STD-810H**, **RTCA DO-160G** (авіоніка) та **ISO 16750-4** / **AEC-Q100** (автомобільна електроніка). 

Цей довідник містить інженерні характеристики плівкових конформних лаків, вакуумного парилену та двокомпонентних заливальних компаундів для розрахунку кліматичної стійкості, теплового режиму, високочастотних втрат і ремонтопридатності друкованих вузлів.

---

### 1. Зведена класифікація конформних покриттів за IPC-CC-830 та MIL-I-46058C

Стандарт IPC-CC-830C ділить усі конформні покриття на п'ять базових хімічних родин за типом полімерної матриці. Товщина сухої плівки строго нормується: надто тонкий шар (<25 мкм для рідких лаків) не забезпечує суцільного перекриття гострих паяних швів і вершин виводів через капілярне стягування, тоді як надмірна товщина (>100–200 мкм для жорстких лаків) створює критичні внутрішні напруження під час термоциклування і призводить до розтріскування припою та сколів керамічних компонентів.

| Тип покриття (IPC-CC-830) | Хімічна основа | Нормативна товщина (мкм) | Електрична міцність (кВ/мм) | Діелектрична проникність `ε_r` (1 МГц) | Тангенс втрат `tan δ` (1 МГц) | Робочий діапазон (°C) | Температура склування `T_g` (°C) | КТР `α` (ppm/K) | Теплопровідність `k` (Вт/(м·К)) |
| :--- | :--- | :--- | :--- | :--- | :--- | :--- | :--- | :--- | :--- |
| **AR** (*Acrylic Resin*) | Термопластичний акриловий полімер | 25 – 75 | 40 – 60 | 2.5 – 3.2 | 0.01 – 0.03 | -40 ... +125 | +45 ... +65 | 70 – 100 | 0.15 – 0.20 |
| **UR** (*Polyurethane Resin*) | Поліуретан з просторовою зшивкою | 25 – 75 | 50 – 80 | 3.2 – 4.0 | 0.02 – 0.05 | -65 ... +125 | -20 ... +40 | 80 – 130 | 0.20 – 0.25 |
| **SR** (*Silicone Resin*) | Поліорганосилоксановий еластомер | 50 – 210 | 35 – 55 | 2.6 – 3.0 | 0.001 – 0.005 | -65 ... +200 | -120 ... -40 | 200 – 350 | 0.20 – 0.40 |
| **ER** (*Epoxy Resin*) | Термореактивна епоксидна смола | 25 – 75 | 60 – 90 | 3.5 – 4.5 | 0.01 – 0.03 | -55 ... +130 | +60 ... +110 | 50 – 80 | 0.25 – 0.35 |
| **XY-N** (*Parylene N*) | Полі-пара-ксилілен (вакуумний CVD) | 10 – 50 | 240 – 280 | 2.65 | 0.0006 | -200 ... +80 | +60 ... +80 | 69 | 0.12 |
| **XY-C** (*Parylene C*) | Полі-монохлор-пара-ксилілен | 10 – 50 | 220 – 260 | 3.10 | 0.013 | -200 ... +125 | +80 ... +100 | 35 | 0.08 |
| **XY-D** (*Parylene D*) | Полі-дихлор-пара-ксилілен | 10 – 50 | 200 – 240 | 2.80 | 0.009 | -200 ... +150 | +100 ... +120 | 30 – 40 | 0.08 |
| **XY-HT** (*Parylene HT*) | Полі-тетрафтор-пара-ксилілен | 10 – 50 | 200 – 230 | 2.17 | 0.0002 | -200 ... +350 | > +250 | 35 – 40 | 0.09 |

#### Фізичні особливості типів конформних матеріалів

- **Акрилові лаки (AR):** Полімеризуються виключно фізичним шляхом за рахунок випаровування органічного розчинника (ксилол, толуол, бутилацетат). У сухій плівці полімерні ланцюги не утворюють хімічних поперечних зшивок, тому покриття легко розчиняється тими ж самими розчинниками за кімнатної температури. Це забезпечує бездоганну ремонтопридатність (дозволяє локальну заміну SMD-елементів простим нагріванням паяльника), проте робить плату повністю беззахисною проти пального, мастил та аерозольних розчинників.
- **Поліуретанові лаки (UR):** Утворюють міцну зшиту просторову тривимірну сітку завдяки реакції ізоціанатних груп (-NCO) з гідроксильними групами (-OH) або вологою навколишнього повітря. Володіють неперевершеною стійкістю до авіаційного гасу, бензину, мінеральних олив та циклічного абразивного зносу. Відрізняються високою ударною в'язкістю за температур до -65 °C.
- **Силіконові еластомери (SR):** Характеризуються поліорганосилоксановим скелетом (-Si-O-Si-), що забезпечує гнучкість макромолекул та збереження еластичності в екстремальному діапазоні від -65 до +200 °C (короткочасно до +250 °C). Завдяки дуже низькому модулю пружності (твердість за Шором А 25–60) силікони створюють мінімальне механічне напруження на паяні контакти та тензочутливі компоненти. Основний недолік — висока паропроникність та схильність до міграції низькомолекулярних силоксанових фракцій, що призводить до забруднення відкритих релейних і роз'ємних контактів.
- **Епоксидні компаунди (ER):** Термореактивні смоли з високою щільністю зшивки. Забезпечують максимальну адгезію до склотекстоліту FR-4, міді та паяльної маски, а також високу хімічну й абразивну стійкість. Через високу жорсткість (високий модуль Юнга `E > 2 ГПа`) можуть провокувати втому припою під час циклічних змін температури.
- **Парилени (XY):** Полімеризуються з мономолекулярної газової фази у вакуумі за кімнатної температури. Осадження відбувається молекула за молекулою без рідкої фази та поверхневого натягу, завдяки чому товщина плівки є абсолютно однорідною на гострих кутах виводів (де рідкі лаки стікають до товщини менше 5 мкм) і всередині мікрощілин під BGA та QFN корпусами. Парилен С має найнижчу паропроникність серед усіх органічних діелектриків, а Парилен HT витримує тривалу експлуатацію при +350 °C.

---

### 2. Параметри компаундів для повної заливки (Potting & Encapsulation)

Компаундування передбачає повне занурення друкованого вузла в товстий масив полімеру (від 2 до 50 мм). Для досягнення високої теплопровідності до складу смоли вводять неорганічні мікронаповнювачі (порошки оксиду алюмінію Al₂O₃, нітриду алюмінію AlN, кварцового боросилікатного скла або нітриду бору BN). Наповнювачі одночасно підвищують теплопровідність, знижують усадку та зменшують коефіцієнт теплового розширення (КТР), проте суттєво підвищують в'язкість суміші та її густину.

| Марка / Тип компаунда | Хімічна основа та мінеральний наповнювач | Твердість за Шором | Густина `ρ` (г/см³) | Теплопровідність `k` (Вт/(м·К)) | Температура склування `T_g` (°C) | КТР `α₁` до `T_g` (ppm/K) | КТР `α₂` після `T_g` (ppm/K) | Електрична міцність (кВ/мм) |
| :--- | :--- | :--- | :--- | :--- | :--- | :--- | :--- | :--- |
| **PU-E1** (Еластичний поліуретан) | 2K PU без мінерального наповнювача | Shore A 35 – 50 | 1.08 | 0.22 | < -35 | 130 – 160 | 220 – 260 | 20 |
| **PU-T1** (Теплопровідний поліуретан) | 2K PU + мікропорошок Al₂O₃ (65 мас.%) | Shore A 75 – 85 | 1.75 | 0.95 | -10 ... +15 | 65 – 85 | 150 – 190 | 22 |
| **EP-R1** (Жорсткий епоксид, Anti-tamper) | 2K Epoxy + кварцовий пісок / SiO₂ | Shore D 88 – 92 | 1.85 | 0.75 | +85 ... +115 | 32 – 42 | 95 – 125 | 26 |
| **EP-T1** (Високотеплопровідний епоксид) | 2K Epoxy + наповнювач AlN / BN | Shore D 82 – 88 | 2.25 | 2.20 | +95 ... +135 | 24 – 32 | 75 – 95 | 28 |
| **SI-G1** (Демпфуючий силіконовий гель) | 2K Силікон оптично прозорий | М'який желеподібний | 1.00 | 0.19 | < -65 | 320 – 380 | — | 18 |
| **SI-T1** (Теплопровідний силікон) | 2K Силікон + оксид алюмінію | Shore A 60 – 75 | 2.35 | 1.50 | < -50 | 160 – 210 | — | 20 |

#### Технологічні вимоги до процесу компаундування

1. **Вакуумна дегазація:** При змішуванні компонентів А і В у рідку масу неминуче захоплюються мікробульбашки повітря. Залишкове повітря під високою напругою ініціює часткові розряди (*Partial Discharge*) всередині заливки, що руйнує діелектрик за кілька місяців експлуатації. Дегазація виконується у вакуумній камері при залишковому тиску `1 – 10 мбар` протягом 5–15 хвилин до припинення спінювання.
2. **Екзотермічний пік реакції:** Полімеризація епоксидних та поліуретанових смол є екзотермічною (супроводжується виділенням тепла `ΔH ≈ 80 – 150 кДж/моль`). При заливці великих масивів (>100–300 мл) без належного тепловідводу внутрішня температура блоку може спонтанно піднятися до +150...+180 °C, що спричинить деструкцію електролітичних конденсаторів та депайку низькотемпературних припоїв. Для масивних виробів обирають компаунди з подовженим часом гелеутворення (*Pot Life > 60–120 хв*).
3. **Об'ємна усадка:** У процесі переходу від рідкого до зшитого стану полімери зменшуються в об'ємі на `0.5 – 3.0%`. Усадка створює радіальні стискальні напруження на крихкі керамічні корпуси чіп-конденсаторів (MLCC) та феритові осердя трансформаторів. Введення мінеральних наповнювачів знижує лінійну усадку до величин менше `0.2%`.

---

### 3. Матриця стійкості до агресивних хімічних агентів і кліматичних факторів

Таблиця відображає стійкість матеріалів за результатами випробувань за стандартами **ASTM B117** (соляний туман), **MIL-STD-810H Method 504.3** (стійкість до забруднення рідинами) та **IPC-TM-650 Method 2.6.1** (грибкова стійкість).

Оцінка стійкості:
- **A (Відмінно)** — тривалий прямий контакт без помітної зміни маси, твердості та опору ізоляції;
- **B (Добре)** — стійкість до короткочасних проливань або бризок, незначне зворотне набухання (<3%);
- **C (Помірно)** — поверхневе помутніння, відчутне набухання (3–15%), зниження адгезії при тривалій дії;
- **X (Неприпустимо)** — швидке хімічне руйнування, омилення, розчинення або розтріскування плівки.

| Агресивний фактор / Хімічний агент | Акрил (AR) | Поліуретан (UR) | Силікон (SR) | Епоксид (ER) | Парилен C (XY-C) | Парилен HT |
| :--- | :---: | :---: | :---: | :---: | :---: | :---: |
| **Рідка вода та роса (100% RH)** | A | A | A | A | A | A |
| **Паропроникність (WVTR, г/(м²·доба))** | 30 – 50 | 20 – 40 | 80 – 150 | 10 – 25 | **0.2 – 0.5** | **0.4 – 0.8** |
| **Соляний туман (5% розчин NaCl, +35 °C)** | B | A | A | A | A | A |
| **Мінеральні гідравлічні оливи (MIL-PRF-5606)** | C | A | B | A | A | A |
| **Авіаційний гас (Jet A-1, JP-8)** | X | A | B | A | A | A |
| **Автомобільний бензин / Дизельне пальне** | X | A | C | A | A | A |
| **Аліфатичні розчинники (гексан, уайт-спірит)** | B | A | B | A | A | A |
| **Ароматичні розчинники (толуол, ксилол)** | X | B | C | A | A | A |
| **Кетони (ацетон, метилетилкетон MEK)** | X | C | C | B | A | A |
| **Хлоровані вуглеводні (дихлорметан)** | X | X | X | C | A | A |
| **Спирти (ізопропанол IPA, етанол 96%)** | B | A | A | A | A | A |
| **Концентровані кислоти (H₂SO₄, HNO₃)** | X | C | C | B | A | A |
| **Розчини лугів (10% розчин NaOH)** | C | B | B | A | A | A |
| **Грибкова інертність (IPC-TM-650 2.6.1)** | A (не є поживним) | A | A | A | A | A |

---

### 4. Методи зняття покриттів і технологія локального ремонту (Rework & Stripping)

При необхідності діагностики або заміни дефектного електронного компонента конформне покриття має бути локально або повністю видалене без пошкодження маркування мікросхем, контактних площадок і паяльної маски друкованої плати.

| Тип покриття | Базовий метод видалення | Активні хімічні розчинники / стрипери | Температурний режим | Особливості та потенційні небезпеки процесу |
| :--- | :--- | :--- | :--- | :--- |
| **AR (Акрил)** | Хімічне розчинення | Ацетон, етилацетат, ксилол, циклогексанон | Кімнатна (+20...+25 °C) | Найвища ремонтопридатність у галузі. Лак повністю змивається тампоном за 1–3 хвилини. Паяння можливе прямо крізь плівку лаку без утворення токсичних газів. |
| **UR (Поліуретан)** | Хімічне набухання / Термічне руйнування | Спеціалізовані стрипери на базі дихлорметану (метиленхлориду) або N-метилпіролідону (NMP) | Нагрівання змивки до +45 °C або термоніж > +220 °C | Потребує тривалої експозиції (20–60 хв) для розпушення шару. Термічне руйнування виділяє токсичні леткі ізоціанати; обов'язкова наявність локальної витяжної вентиляції. |
| **SR (Силікон)** | Хімічне набухання + механічне видалення | Стрипери на основі алкілбензосульфокислот, толуолу або D-лімонену | +20...+50 °C | Силікон не розчиняється, а перетворюється на драглистий гель. Гель обережно видаляється пластиковим або дерев'яним скребком. Залишки силікону вкрай важко видалити повністю, що ускладнює повторне лакування. |
| **ER (Епоксид)** | Термічне випалювання / Абразивне мікроструминне очищення | Практично не розчиняється; концентрована гаряча HNO₃ або розчини тетрагідрофурану (THF) | Точковий нагрів до +260...+320 °C | Вкрай низька ремонтопридатність. Високий ризик термічного відшарування мідних доріжок від склотекстоліту FR-4 та деградації паяльної маски. |
| **XY (Парилен)** | Мікроабразивне струминне видування / Плазмове травлення | Хімічно інертний за нормальних умов (розчиняється лише в 1-хлорнафталіні при +175 °C) | Киснева плазма (RF O₂ plasma) або струмінь мікропорошку NaHCO₃ | Локальне видалення виконується мікропіскоструминним апаратом з м'яким абразивом (медична сода NaHCO₃) через сопло діаметром 0.5 мм. Плазмове травлення використовується для повного прецизійного зняття шару. |

---

### 5. Технологічні циклограми отвердіння та сушіння конформних матеріалів

Порушення технологічного режиму сушіння (наприклад, передчасне переміщення плати з рідким лаком у високотемпературну піч без завершення фази вільного випаровування розчинника) викликає ефект закипання летких фракцій під утвореною верхньою плівкою. Це призводить до появи кратерів, бульбашок та пінхолів.

| Тип матеріалу | Механізм полімеризації | Попереднє випаровування (*Flash-off*) | Повний цикл за кімнатної температури (+25 °C) | Прискорене пічне сушіння (*Thermal Cure*) | УФ-доза фотополімеризації (*UV Dose*) |
| :--- | :--- | :--- | :--- | :--- | :--- |
| **AR (на розчинниках)** | Фізичне випаровування | 5 – 10 хв | 2 – 4 години | 30 хв при +60 °C або 15 хв при +80 °C | — |
| **UR (1K вологовий)** | Поліприєднання з вологою повітря | 10 – 15 хв | 24 – 72 години (за відносної вологості RH > 40%) | 2 – 3 год при +60 °C (у зволоженій камері) | — |
| **UR (2K каталітичний)** | Внутрішня полімеризація ізоціанату | 10 – 15 хв | 12 – 24 години | 60 хв при +80 °C або 30 хв при +100 °C | — |
| **SR (RTV вологовий)** | Гідроліз та поліконденсація | 10 – 20 хв | 24 – 48 годин (RH 30–80%) | 60 хв при +80 °C | — |
| **UV + Dual Cure** | Радикальна фотоініціація + вторинна волога | 1 – 3 хв | 1 – 3 доби в тіньових зонах під компонентами | 30 хв при +80 °C (для прискорення тіньових зон) | 1500 – 3000 мДж/см² (UVA спектр 365 нм, час 5–15 с) |
| **XY (Парилен)** | Спонтанна газофазна полімеризація | — | 2 – 6 годин (у вакуумній установці CVD) | Миттєва полімеризація в момент конденсації на підкладку | — |

---

### 6. Вплив покриття на високочастотні характеристики НВЧ-трактів (RF Microstrip Lines)

Нанесення захисного діелектрика поверх відкритих мікросмужкових ліній передачі змінює ефективну діелектричну проникність середовища `ε_eff`, що призводить до двох фізичних наслідків:
1. **Зниження хвильового імпедансу `Z₀`:** Нанесення шару товщиною 50 мкм з `ε_r = 3.5` поверх 50-омної мікросмужки на платі FR-4 товщиною 1.0 мм знижує її хвильовий опір на `1.5 – 3.0 Ом` (до `47.0 – 48.5 Ом`), що збільшує зворотні втрати (*Return Loss*) та погіршує коефіцієнт стоячої хвилі (КСХ).
2. **Збільшення діелектричних втрат:** Високий тангенс втрат лаку (`tan δ > 0.02` для поліуретанів або епоксидів) спричиняє додаткове згасання сигналу на частотах вище 1–2 ГГц (додатково 0.2–0.5 дБ/см на частоті 5 ГГц).

**Інженерне правило НВЧ-трактування:** Для високочастотних плат (Wi-Fi 2.4/5 ГГц, GPS/GNSS, радарні сенсори 24/77 ГГц) НВЧ-лінії або повністю маскують від нанесення лаку (*Keep-out zone*), або використовують надтонкий Парилен С/HT (товщина 10–15 мкм з мінімальним `tan δ < 0.001`), або заздалегідь закладають звуження мікросмужки в САПР з урахуванням діелектрика захисного шару.
